Repository: Rkl2023/Text-mining-postprocessing

Project overview
----------------
PolyStruct-Mine extracts polymer structural information from text-mined names (OPSIN + heuristics) and image-derived candidates (DECIMER/image pool). It standardizes backbone and side-chain representations, matches text rows to image candidates, and outputs repeat-unit SMILES with provenance, confidence, and audit logs.

Pipeline architecture (Layers 0–4)
1. Layer 0 — Standardization: Normalize schema/columns, clean names/SMILES, log schema report.
2. Layer 1 — Name → Structure: OPSIN (via JPype + local JAR) plus domain dictionaries/alkyl heuristics to derive backbone/sidechain SMILES from text.
3.

File: data/user_polymer.csv (part 2 of 11)
polymer_name,backbone,side_chain,side_chain_type,side_chain_length,side_chain_design_intent,device_type,transport_regime,film_thickness,channel_length,molecular_weight_mn,molecular_weight_mw,dispersity,mobility_h,mobility_e,capacitance,uc_star,pce,jsc,voc,ff,crystallinity,pi_pi_spacing,lamellar_spacing,experiment_condition,processing_method,processing_solvent,synthesis_solvent,electrolyte,measurement_method,notes,_source_file,_source_path,_config_name
CPE-C2-Na,cyclopentadithiophene-alt-benzothiadiazole,sulfonate-containing alkyl chain (derived from sodium 2-bromoethanesulfonate),alkyl,2 methylene units,"investigate effects on optical, electrochemical and morphological properties",OECT,mixed ionic-electronic,1.5–1.9 mm,8 mm,18.1 kg mol−1,N/A,N/A,N/A,N/A,5.1 ± 1.7 F cm−3,N/A,N/A,N/A,N/A,N/A,least ordered,0.38 nm,0.71 nm,0.1 M NaCl; GOPS 32% wt,processed from water; crosslinked with GOPS,water,EtOH/H2O,0.1 M NaCl,"interdigitated contacts OECT, Ag/AgCl gate",least ordered,475_d3tc00355h.txt,scratch/prj/ch_sce_mine/MatAGen/outputs_example/475_d3tc00355h/475_d3tc00355h/pdf/475_d3tc00355h.txt,text_mining_GPT_extended
CPE-C3-Na,cyclopentadithiophene-alt-benzothiadiazole,sulfonate-terminated alkyl chain,alkyl,3 methylene units,"investigate effects on optical, electrochemical and morphological properties",OECT,mixed ionic-electronic,1.5–1.9 mm,8 mm,15.0 kg mol−1,N/A,N/A,N/A,N/A,(2.2 ± 0.2) × 10^2 F cm−3,N/A,N/A,N/A,N/A,N/A,better packing order,0.36 nm,N/A,0.1 M NaCl; GOPS 32% wt,processed from water; crosslinked with GOPS,water,EtOH/H2O,0.1 M NaCl,"interdigitated contacts OECT, Ag/AgCl gate",better packing order,475_d3tc00355h.txt,scratch/prj/ch_sce_mine/MatAGen/outputs_example/475_d3tc00355h/475_d3tc00355h/pdf/475_d3tc00355h.txt,text_mining_GPT_extended
CPE-C4-Na,cyclopentadithiophene-alt-benzothiadiazole,pendant sulfonate via alkyl linker,alkyl,4 methylene units,"investigate effects on optical, electrochemical and morphological properties",OECT,mixed ionic-electronic,1.5–1.9 mm,8 mm,11.3 kg mol−1,N/A,N/A,N/A,N/A,(2.5 ± 0.3) × 10^2 F cm−3,N/A,N/A,N/A,N/A,N/A,better packing order,0.36 nm,N/A,0.1 M NaCl; GOPS 32% wt,processed from water; crosslinked with GOPS,water,EtOH/H2O,0.1 M NaCl,"interdigitated contacts OECT, Ag/AgCl gate",better packing order,475_d3tc00355h.txt,scratch/prj/ch_sce_mine/MatAGen/outputs_example/475_d3tc00355h/475_d3tc00355h/pdf/475_d3tc00355h.txt,text_mining_GPT_extended
CPE-C5-Na,cyclopentadithiophene-alt-benzothiadiazole,"sulfonate-terminated alkyl chain (from 1,5-dibromopentane route)",alkyl,5 methylene units,"investigate effects on optical, electrochemical and morphological properties",OECT,mixed ionic-electronic,1.5–1.9 mm,8 mm,14.5 kg mol−1,N/A,N/A,N/A,N/A,(1.9 ± 0.5) × 10^2 F cm−3,N/A,N/A,N/A,N/A,N/A,better packing order,0.36 nm,0.87 nm,0.1 M NaCl; GOPS 16% wt,processed from water; crosslinked with GOPS,water,EtOH/H2O,0.1 M NaCl,"interdigitated contacts OECT, Ag/AgCl gate",better packing order,475_d3tc00355h.txt,scratch/prj/ch_sce_mine/MatAGen/outputs_example/475_d3tc00355h/475_d3tc00355h/pdf/475_d3tc00355h.txt,text_mining_GPT_extended
PTMN1,alternating CPDT-TTMN D-A backbone,2-ethylhexyl,alkyl,2-ethylhexyl,solubility,OTE,electronic,N/A,N/A,9.3 kDa,14.8 kDa,N/A,N/A,N/A,N/A,N/A,N/A,N/A,N/A,N/A,semi-crystalline,4.2–4.4 Å (qxy); 3.5–3.7 Å (qz),N/A,FeCl3 2 mM; annealed at 200 °C,spin-coated and FeCl3 sequential spin-doping,chloroform,toluene/DMF (7:3),N/A,lateral Ti/Au electrode Seebeck device,deteriorated intermolecular ordering,485_Adv Funct Materials - 2025 - Kim - Distinctive Doping Behavior of Conjugated Polymers With Pendant%E2%80%90Side Conjugation for.txt,scratch/prj/ch_sce_mine/MatAGen/outputs_example/485_Adv Funct Materials - 2025 - Kim - Distinctive Doping Behavior of Conjugated Polymers With Pendant%E2%80%90Side Conjugation for/485_Adv Funct Materials - 2025 - Kim - Distinctive Doping Behavior of Conjugated Polymers With Pendant%E2%80%90Side Conjugation for/pdf/485_Adv Funct Materials - 2025 - Kim - Distinctive Doping Behavior of Conjugated Polymers With Pendant%E2%80%90Side Conjugation for.txt,text_mining_GPT_extended
PTMN1,alternating CPDT-TTMN D-A backbone,2-ethylhexyl,alkyl,2-ethylhexyl,solubility,OTE,electronic,N/A,N/A,9.3 kDa,14.8 kDa,N/A,N/A,N/A,N/A,N/A,N/A,N/A,N/A,N/A,semi-crystalline,4.2–4.4 Å (qxy); 3.5–3.7 Å (qz),N/A,FeCl3 4 mM; annealed at 200 °C,spin-coated and FeCl3 sequential spin-doping,chloroform,toluene/DMF (7:3),N/A,lateral Ti/Au electrode Seebeck device,deteriorated intermolecular ordering,485_Adv Funct Materials - 2025 - Kim - Distinctive Doping Behavior of Conjugated Polymers With Pendant%E2%80%90Side Conjugation for.txt,scratch/prj/ch_sce_mine/MatAGen/outputs_example/485_Adv Funct Materials - 2025 - Kim - Distinctive Doping Behavior of Conjugated Polymers With Pendant%E2%80%90Side Conjugation for/485_Adv Funct Materials - 2025 - Kim - Distinctive Doping Behavior of Conjugated Polymers With Pendant%E2%80%90Side Conjugation for/pdf/485_Adv Funct Materials - 2025 - Kim - Distinctive Doping Behavior of Conjugated Polymers With Pendant%E2%80%90Side Conjugation for.txt,text_mining_GPT_extended
PTMN2,alternating BDT-TTMN D-A backbone,2-ethylhexyl,alkyl,2-ethylhexyl,solubility,OTE,electronic,N/A,N/A,4.6 kDa,11.0 kDa,N/A,N/A,N/A,N/A,N/A,N/A,N/A,N/A,N/A,semi-crystalline,3.6 Å,22.3 Å,FeCl3 16 mM; annealed at 250 °C,spin-coated and FeCl3 sequential spin-doping,chloroform,toluene/DMF (7:3),N/A,lateral Ti/Au electrode Seebeck device,excellent lamellar stacking ordering,485_Adv Funct Materials - 2025 - Kim - Distinctive Doping Behavior of Conjugated Polymers With Pendant%E2%80%90Side Conjugation for.txt,scratch/prj/ch_sce_mine/MatAGen/outputs_example/485_Adv Funct Materials - 2025 - Kim - Distinctive Doping Behavior of Conjugated Polymers With Pendant%E2%80%90Side Conjugation for/485_Adv Funct Materials - 2025 - Kim - Distinctive Doping Behavior of Conjugated Polymers With Pendant%E2%80%90Side Conjugation for/pdf/485_Adv Funct Materials - 2025 - Kim - Distinctive Doping Behavior of Conjugated Polymers With Pendant%E2%80%90Side Conjugation for.txt,text_mining_GPT_extended
PTMN2,alternating BDT-TTMN D-A backbone,2-ethylhexyl,alkyl,2-ethylhexyl,solubility,OTE,electronic,N/A,N/A,4.6 kDa,11.0 kDa,N/A,N/A,N/A,N/A,N/A,N/A,N/A,N/A,N/A,semi-crystalline,3.6 Å,22.3 Å,FeCl3 32 mM; annealed at 250 °C,spin-coated and FeCl3 sequential spin-doping,chloroform,toluene/DMF (7:3),N/A,lateral Ti/Au electrode Seebeck device,excellent lamellar stacking ordering,485_Adv Funct Materials - 2025 - Kim - Distinctive Doping Behavior of Conjugated Polymers With Pendant%E2%80%90Side Conjugation for.txt,scratch/prj/ch_sce_mine/MatAGen/outputs_example/485_Adv Funct Materials - 2025 - Kim - Distinctive Doping Behavior of Conjugated Polymers With Pendant%E2%80%90Side Conjugation for/485_Adv Funct Materials - 2025 - Kim - Distinctive Doping Behavior of Conjugated Polymers With Pendant%E2%80%90Side Conjugation for/pdf/485_Adv Funct Materials - 2025 - Kim - Distinctive Doping Behavior of Conjugated Polymers With Pendant%E2%80%90Side Conjugation for.txt,text_mining_GPT_extended
PTMN3,alternating IDT-TTMN D-A backbone,4-hexylphenyl,alkyl,4-hexylphenyl,solubility,OTE,electronic,N/A,N/A,6.5 kDa,11.2 kDa,N/A,N/A,N/A,N/A,N/A,N/A,N/A,N/A,N/A,amorphous,N/A,N/A,FeCl3 4 mM; annealed at 200 °C,spin-coated and FeCl3 sequential spin-doping,chloroform,toluene/DMF (7:3),N/A,lateral Ti/Au electrode Seebeck device,dominantly amorphous,485_Adv Funct Materials - 2025 - Kim - Distinctive Doping Behavior of Conjugated Polymers With Pendant%E2%80%90Side Conjugation for.txt,scratch/prj/ch_sce_mine/MatAGen/outputs_example/485_Adv Funct Materials - 2025 - Kim - Distinctive Doping Behavior of Conjugated Polymers With Pendant%E2%80%90Side Conjugation for/485_Adv Funct Materials - 2025 - Kim - Distinctive Doping Behavior of Conjugated Polymers With Pendant%E2%80%90Side Conjugation for/pdf/485_Adv Funct Materials - 2025 - Kim - Distinctive Doping Behavior of Conjugated Polymers With Pendant%E2%80%90Side Conjugation for.txt,text_mining_GPT_extended
PTMN3,alternating IDT-TTMN D-A backbone,4-hexylphenyl,alkyl,4-hexylphenyl,solubility,OTE,electronic,N/A,N/A,6.5 kDa,11.2 kDa,N/A,N/A,N/A,N/A,N/A,N/A,N/A,N/A,N/A,amorphous,N/A,N/A,FeCl3 16 mM; annealed at 200 °C,spin-coated and FeCl3 sequential spin-doping,chloroform,toluene/DMF (7:3),N/A,lateral Ti/Au electrode Seebeck device,dominantly amorphous,485_Adv Funct Materials - 2025 - Kim - Distinctive Doping Behavior of Conjugated Polymers With Pendant%E2%80%90Side Conjugation for.txt,scratch/prj/ch_sce_mine/MatAGen/outputs_example/485_Adv Funct Materials - 2025 - Kim - Distinctive Doping Behavior of Conjugated Polymers With Pendant%E2%80%90Side Conjugation for/485_Adv Funct Materials - 2025 - Kim - Distinctive Doping Behavior of Conjugated Polymers With Pendant%E2%80%90Side Conjugation for/pdf/485_Adv Funct Materials - 2025 - Kim - Distinctive Doping Behavior of Conjugated Polymers With Pendant%E2%80%90Side Conjugation for.txt,text_mining_GPT_extended
P-0,NDI-T2,2-octyldodecyl alkyl chain (NDI2OD),alkyl,N/A,"solubility, ion transport",OFET,electronic,35 nm,40 μm,18 kDa,33 kDa,N/A,N/A,0.132 cm2/(V s),N/A,N/A,N/A,N/A,N/A,N/A,semi-crystalline,N/A,N/A,"glovebox, dry",spin coating,chloroform,chlorobenzene,N/A,bottom-contact top-gate OFET,low degree of swelling (<10%),460_the-role-of-the-side-chain-on-the-performance-of-n-type-conjugated-polymers-in-aqueous-electrolytes.txt,scratch/prj/ch_sce_mine/MatAGen/outputs_example/460_the-role-of-the-side-chain-on-the-performance-of-n-type-conjugated-polymers-in-aqueous-electrolytes/460_the-role-of-the-side-chain-on-the-performance-of-n-type-conjugated-polymers-in-aqueous-electrolytes/pdf/460_the-role-of-the-side-chain-on-the-performance-of-n-type-conjugated-polymers-in-aqueous-electrolytes.txt,text_mining_GPT_extended
P-10,NDI-T2,2-octyldodecyl alkyl and heptakis(ethylene glycol) (10% glycol),alkyl and glycol,g7 (heptakis(ethylene glycol)),"solubility, ion transport",OFET,electronic,41 nm,40 μm,18.4 kDa,32.8 kDa,N/A,N/A,0.0514 cm2/(V s),N/A,N/A,N/A,N/A,N/A,N/A,semi-crystalline,N/A,N/A,"glovebox, dry",spin coating,chloroform,chlorobenzene,N/A,bottom-contact top-gate OFET,low degree of swelling (<10%),460_the-role-of-the-side-chain-on-the-performance-of-n-type-conjugated-polymers-in-aqueous-electrolytes.txt,scratch/prj/ch_sce_mine/MatAGen/outputs_example/460_the-role-of-the-side-chain-on-the-performance-of-n-type-conjugated-polymers-in-aqueous-electrolytes/460_the-role-of-the-side-chain-on-the-performance-of-n-type-conjugated-polymers-in-aqueous-electrolytes/pdf/460_the-role-of-the-side-chain-on-the-performance-of-n-type-conjugated-polymers-in-aqueous-electrolytes.txt,text_mining_GPT_extended
P-25,NDI-T2,2-octyldodecyl alkyl and heptakis(ethylene glycol) (25% glycol),alkyl and glycol,g7 (heptakis(ethylene glycol)),"solubility, ion transport",OFET,mixed ionic-electronic,39 nm,40 μm,15.3 kDa,27.1 kDa,N/A,N/A,0.00184 cm2/(V s),N/A,N/A,N/A,N/A,N/A,N/A,semi-crystalline,N/A,N/A,"glovebox, dry",spin coating,chloroform,chlorobenzene,N/A,bottom-contact top-gate OFET,turn on at >0.6 V,460_the-role-of-the-side-chain-on-the-performance-of-n-type-conjugated-polymers-in-aqueous-electrolytes.txt,scratch/prj/ch_sce_mine/MatAGen/outputs_example/460_the-role-of-the-side-chain-on-the-performance-of-n-type-conjugated-polymers-in-aqueous-electrolytes/460_the-role-of-the-side-chain-on-the-performance-of-n-type-conjugated-polymers-in-aqueous-electrolytes/pdf/460_the-role-of-the-side-chain-on-the-performance-of-n-type-conjugated-polymers-in-aqueous-electrolytes.txt,text_mining_GPT_extended
P-50,NDI-T2,2-octyldodecyl alkyl and heptakis(ethylene glycol) (50% glycol),alkyl and glycol,g7 (heptakis(ethylene glycol)),"solubility, ion transport",OECT,mixed ionic-electronic,31 nm,10 μm,19.0 kDa,31.0 kDa,N/A,N/A,N/A,N/A,N/A,N/A,N/A,N/A,N/A,semi-crystalline,N/A,N/A,0.1 M NaCl aqueous,spin coating,chloroform,chlorobenzene,0.1 M NaCl aqueous,accumulation-mode OECT,mixed operation,460_the-role-of-the-side-chain-on-the-performance-of-n-type-conjugated-polymers-in-aqueous-electrolytes.txt,scratch/prj/ch_sce_mine/MatAGen/outputs_example/460_the-role-of-the-side-chain-on-the-performance-of-n-type-conjugated-polymers-in-aqueous-electrolytes/460_the-role-of-the-side-chain-on-the-performance-of-n-type-conjugated-polymers-in-aqueous-electrolytes/pdf/460_the-role-of-the-side-chain-on-the-performance-of-n-type-conjugated-polymers-in-aqueous-electrolytes.txt,text_mining_GPT_extended
P-75,NDI-T2,2-octyldodecyl alkyl and heptakis(ethylene glycol) (75% glycol),alkyl and glycol,g7 (heptakis(ethylene glycol)),"solubility, ion transport",OECT,mixed ionic-electronic,39 nm,10 μm,16.7* kDa,22.8* kDa,N/A,N/A,1.46 × 10−4 cm2/(V s),188.0 F/cm3,N/A,N/A,N/A,N/A,N/A,semi-crystalline,N/A,N/A,0.1 M NaCl aqueous,spin coating,chloroform,chlorobenzene,0.1 M NaCl aqueous,accumulation-mode OECT,volumetric charging,460_the-role-of-the-side-chain-on-the-performance-of-n-type-conjugated-polymers-in-aqueous-electrolytes.txt,scratch/prj/ch_sce_mine/MatAGen/outputs_example/460_the-role-of-the-side-chain-on-the-performance-of-n-type-conjugated-polymers-in-aqueous-electrolytes/460_the-role-of-the-side-chain-on-the-performance-of-n-type-conjugated-polymers-in-aqueous-electrolytes/pdf/460_the-role-of-the-side-chain-on-the-performance-of-n-type-conjugated-polymers-in-aqueous-electrolytes.txt,text_mining_GPT_extended
P-90,NDI-T2,2-octyldodecyl alkyl and heptakis(ethylene glycol) (90% glycol),alkyl and glycol,g7 (heptakis(ethylene glycol)),"solubility, ion transport",OECT,mixed ionic-electronic,40 nm,10 μm,7.8* kDa,12.4* kDa,N/A,N/A,2.38 × 10−4 cm2/(V s),198.2 F/cm3,N/A,N/A,N/A,N/A,N/A,semi-crystalline,N/A,N/A,0.1 M NaCl aqueous,spin coating,chloroform,chlorobenzene,0.1 M NaCl aqueous,accumulation-mode OECT,volumetric charging,460_the-role-of-the-side-chain-on-the-performance-of-n-type-conjugated-polymers-in-aqueous-electrolytes.txt,scratch/prj/ch_sce_mine/MatAGen/outputs_example/460_the-role-of-the-side-chain-on-the-performance-of-n-type-conjugated-polymers-in-aqueous-electrolytes/460_the-role-of-the-side-chain-on-the-performance-of-n-type-conjugated-polymers-in-aqueous-electrolytes/pdf/460_the-role-of-the-side-chain-on-the-performance-of-n-type-conjugated-polymers-in-aqueous-electrolytes.txt,text_mining_GPT_extended
P-100,NDI-T2,heptakis(ethylene glycol) linear chain (g7),glycol,g7 (heptakis(ethylene glycol)),"solubility, ion transport",OECT,mixed ionic-electronic,41 nm,10 μm,7.2* kDa,9.0* kDa,N/A,N/A,1.96 × 10−4 cm2/(V s),192.4 F/cm3,N/A,N/A,N/A,N/A,N/A,semi-crystalline,N/A,N/A,0.1 M NaCl aqueous,spin coating,chloroform,chlorobenzene,0.1 M NaCl aqueous,accumulation-mode OECT,volumetric charging,460_the-role-of-the-side-chain-on-the-performance-of-n-type-conjugated-polymers-in-aqueous-electrolytes.txt,scratch/prj/ch_sce_mine/MatAGen/outputs_example/460_the-role-of-the-side-chain-on-the-performance-of-n-type-conjugated-polymers-in-aqueous-electrolytes/460_the-role-of-the-side-chain-on-the-performance-of-n-type-conjugated-polymers-in-aqueous-electrolytes/pdf/460_the-role-of-the-side-chain-on-the-performance-of-n-type-conjugated-polymers-in-aqueous-electrolytes.txt,text_mining_GPT_extended
PVT,thiophene moiety,hexyl,alkyl,hexyl,solubility,OFET,electronic,50 nm,50 mm,19 000,N/A,1.38,N/A,2.2 × 10−3 cm2 V−1 s−1,8.31 nF cm−2,N/A,N/A,N/A,N/A,N/A,N/A,N/A,14.5 Å,"spin-coated 1000 rpm, dried 100 °C",spin-coating,chloroform,THF,N/A,bottom-gate/top-contact,lengths of 214 nm,442_c3py01124k.txt,scratch/prj/ch_sce_mine/MatAGen/outputs_example/442_c3py01124k/442_c3py01124k/pdf/442_c3py01124k.txt,text_mining_GPT_extended
PVTT,terthiophene moiety,hexyl,alkyl,hexyl,solubility,OFET,electronic,50 nm,50 mm,4800,N/A,1.87,N/A,7.1 × 10−5 cm2 V−1 s−1,8.37 nF cm−2,N/A,N/A,N/A,N/A,N/A,low crystallinity,N/A,14.5 Å,"spin-coated 1000 rpm, dried 100 °C",spin-coating,chloroform,THF,N/A,bottom-gate/top-contact,lengths of 124 nm,442_c3py01124k.txt,scratch/prj/ch_sce_mine/MatAGen/outputs_example/442_c3py01124k/442_c3py01124k/pdf/442_c3py01124k.txt,text_mining_GPT_extended
PSt-Fl,polystyrene backbone,para-substituted fluorene,conjugated,fluorene,N/A,OFET,electronic,50 nm,50 mm,N/A,N/A,N/A,N/A,5.4 × 10−3 cm2 V−1 s−1,8.28 nF cm−2,N/A,N/A,N/A,N/A,N/A,N/A,N/A,14.5 Å,"spin-coated 1000 rpm, dried 100 °C",spin-coating,chloroform,N/A,N/A,bottom-gate/top-contact,lengths of 306 nm,442_c3py01124k.txt,scratch/prj/ch_sce_mine/MatAGen/outputs_example/442_c3py01124k/442_c3py01124k/pdf/442_c3py01124k.txt,text_mining_GPT_extended
PS,polystyrene backbone,phenyl,aryl,N/A,N/A,OFET,electronic,50 nm,50 mm,N/A,N/A,N/A,N/A,6.3 × 10−3 cm2 V−1 s−1,8.06 nF cm−2,N/A,N/A,N/A,N/A,N/A,N/A,N/A,14.5 Å,"spin-coated 1000 rpm, dried 100 °C",spin-coating,chloroform,N/A,N/A,bottom-gate/top-contact,lengths of 325 nm,442_c3py01124k.txt,scratch/prj/ch_sce_mine/MatAGen/outputs_example/442_c3py01124k/442_c3py01124k/pdf/442_c3py01124k.txt,text_mining_GPT_extended
"P3MEET (F1TCNQ, 10 min)",polythiophene derivative,3-(methoxyethoxyethoxy),oligoethylene glycol,N/A,enhanced processability and thermally stability,thermoelectric,electronic,approximately 40 nm,N/A,N/A,9.2 kg/mol,1.4,N/A,N/A,N/A,N/A,N/A,N/A,N/A,N/A,semi-crystalline,N/A,1.94 nm,10 min vapor doping,spin-coating; soft anneal; vapor doping,chloroform,N/A,N/A,in-plane four-probe conductivity; two-pad Seebeck,face-on orientation,493_Journal of Polymer Science - 2021 - Ma - Correlating conductivity and Seebeck coefficient to doping within crystalline and.txt,scratch/prj/ch_sce_mine/MatAGen/outputs_example/493_Journal of Polymer Science - 2021 - Ma - Correlating conductivity and Seebeck coefficient to doping within crystalline and/493_Journal of Polymer Science - 2021 - Ma - Correlating conductivity and Seebeck coefficient to doping within crystalline and/pdf/493_Journal of Polymer Science - 2021 - Ma - Correlating conductivity and Seebeck coefficient to doping within crystalline and.txt,text_mining_GPT_extended
"P3MEET (F2TCNQ, 10 min)",polythiophene derivative,3-(methoxyethoxyethoxy),oligoethylene glycol,N/A,enhanced processability and thermally stability,thermoelectric,electronic,approximately 40 nm,N/A,N/A,9.2 kg/mol,1.4,N/A,N/A,N/A,N/A,N/A,N/A,N/A,N/A,semi-crystalline,N/A,2.01 nm,10 min vapor doping,spin-coating; soft anneal; vapor doping,chloroform,N/A,N/A,in-plane four-probe conductivity; two-pad Seebeck,face-on orientation,493_Journal of Polymer Science - 2021 - Ma - Correlating conductivity and Seebeck coefficient to doping within crystalline and.txt,scratch/prj/ch_sce_mine/MatAGen/outputs_example/493_Journal of Polymer Science - 2021 - Ma - Correlating conductivity and Seebeck coefficient to doping within crystalline and/493_Journal of Polymer Science - 2021 - Ma - Correlating conductivity and Seebeck coefficient to doping within crystalline and/pdf/493_Journal of Polymer Science - 2021 - Ma - Correlating conductivity and Seebeck coefficient to doping within crystalline and.txt,text_mining_GPT_extended
"P3MEET (F4TCNQ, 10 min)",polythiophene derivative,3-(methoxyethoxyethoxy),oligoethylene glycol,N/A,enhanced processability and thermally stability,thermoelectric,electronic,approximately 40 nm,N/A,N/A,9.2 kg/mol,1.4,N/A,N/A,N/A,N/A,N/A,N/A,N/A,N/A,semi-crystalline,N/A,2.06 nm,10 min vapor doping,spin-coating; soft anneal; vapor doping,chloroform,N/A,N/A,in-plane four-probe conductivity; two-pad Seebeck,face-on orientation,493_Journal of Polymer Science - 2021 - Ma - Correlating conductivity and Seebeck coefficient to doping within crystalline and.txt,scratch/prj/ch_sce_mine/MatAGen/outputs_example/493_Journal of Polymer Science - 2021 - Ma - Correlating conductivity and Seebeck coefficient to doping within crystalline and/493_Journal of Polymer Science - 2021 - Ma - Correlating conductivity and Seebeck coefficient to doping within crystalline and/pdf/493_Journal of Polymer Science - 2021 - Ma - Correlating conductivity and Seebeck coefficient to doping within crystalline and.txt,text_mining_GPT_extended
p(g3T2),ethylene glycol-functionalized polythiophene,ethylene glycol chains; average 3 EG units per thiophene ring,EG,EG3,solubility,OECT,mixed ionic-electronic,75 nm,N/A,N/A,N/A,N/A,0.90 ± 0.10 cm2 V−1 s−1,N/A,156 ± 1 F cm−3,161 F V−1 cm−1 s−1,N/A,N/A,N/A,N/A,N/A,N/A,N/A,0.1 m NaCl(aq) electrolyte,as-cast,N/A,N/A,0.1 m NaCl(aq),"microscale OECTs, Ag/AgCl pellet gate",edge-on orientation; no significant π–π stacking,474_Advanced Materials - 2020 - Moser - Side Chain Redistribution as a Strategy to Boost Organic Electrochemical Transistor.txt,scratch/prj/ch_sce_mine/MatAGen/outputs_example/474_Advanced Materials - 2020 - Moser - Side Chain Redistribution as a Strategy to Boost Organic Electrochemical Transistor/474_Advanced Materials - 2020 - Moser - Side Chain Redistribution as a Strategy to Boost Organic Electrochemical Transistor/pdf/474_Advanced Materials - 2020 - Moser - Side Chain Redistribution as a Strategy to Boost Organic Electrochemical Transistor.txt,text_mining_GPT_extended
p(g2T2-g4T2),ethylene glycol-functionalized polythiophene,diethylene-tetraethylene glycol,EG,EG2/EG4,optimize water uptake,OECT,mixed ionic-electronic,45 nm,N/A,N/A,N/A,N/A,1.72 ± 0.31 cm2 V−1 s−1,N/A,187 ± 8 F cm−3,522 F V−1 cm−1 s−1,N/A,N/A,N/A,N/A,N/A,N/A,N/A,0.1 m NaCl(aq) electrolyte,as-cast,N/A,N/A,0.1 m NaCl(aq),"microscale OECTs, Ag/AgCl pellet gate",edge-on orientation; three-orders lamellar scattering,474_Advanced Materials - 2020 - Moser - Side Chain Redistribution as a Strategy to Boost Organic Electrochemical Transistor.txt,scratch/prj/ch_sce_mine/MatAGen/outputs_example/474_Advanced Materials - 2020 - Moser - Side Chain Redistribution as a Strategy to Boost Organic Electrochemical Transistor/474_Advanced Materials - 2020 - Moser - Side Chain Redistribution as a Strategy to Boost Organic Electrochemical Transistor/pdf/474_Advanced Materials - 2020 - Moser - Side Chain Redistribution as a Strategy to Boost Organic Electrochemical Transistor.txt,text_mining_GPT_extended
p(g1T2-g5T2),ethylene glycol-functionalized polythiophene,monoethylene–pentaethylene glycol,EG,EG1/EG5,optimize water uptake,OECT,mixed ionic-electronic,65 nm,N/A,N/A,N/A,N/A,2.61 ± 0.30 cm2 V−1 s−1,N/A,133 ± 3 F cm−3,496 F V−1 cm−1 s−1,N/A,N/A,N/A,N/A,N/A,N/A,N/A,0.1 m NaCl(aq) electrolyte,as-cast,N/A,N/A,0.1 m NaCl(aq),"microscale OECTs, Ag/AgCl pellet gate",edge-on orientation; three-orders lamellar scattering,474_Advanced Materials - 2020 - Moser - Side Chain Redistribution as a Strategy to Boost Organic Electrochemical Transistor.txt,scratch/prj/ch_sce_mine/MatAGen/outputs_example/474_Advanced Materials - 2020 - Moser - Side Chain Redistribution as a Strategy to Boost Organic Electrochemical Transistor/474_Advanced Materials - 2020 - Moser - Side Chain Redistribution as a Strategy to Boost Organic Electrochemical Transistor/pdf/474_Advanced Materials - 2020 - Moser - Side Chain Redistribution as a Strategy to Boost Organic Electrochemical Transistor.txt,text_mining_GPT_extended
p(g0T2-g6T2),ethylene glycol-functionalized polythiophene,methoxy-hexaethylene glycol,EG,EG0/EG6,optimize water uptake,OECT,mixed ionic-electronic,70 nm,N/A,N/A,N/A,N/A,2.95 ± 0.37 cm2 V−1 s−1,N/A,74 ± 4 F cm−3,302 F V−1 cm−1 s−1,N/A,N/A,N/A,N/A,N/A,N/A,N/A,0.1 m NaCl(aq) electrolyte,as-cast,N/A,N/A,0.1 m NaCl(aq),"microscale OECTs, Ag/AgCl pellet gate",edge-on orientation; no significant π–π stacking,474_Advanced Materials - 2020 - Moser - Side Chain Redistribution as a Strategy to Boost Organic Electrochemical Transistor.txt,scratch/prj/ch_sce_mine/MatAGen/outputs_example/474_Advanced Materials - 2020 - Moser - Side Chain Redistribution as a Strategy to Boost Organic Electrochemical Transistor/474_Advanced Materials - 2020 - Moser - Side Chain Redistribution as a Strategy to Boost Organic Electrochemical Transistor/pdf/474_Advanced Materials - 2020 - Moser - Side Chain Redistribution as a Strategy to Boost Organic Electrochemical Transistor.txt,text_mining_GPT_extended
P1,FBT acceptor and thiophene donor,N/A,alkyl,N/A,improve charge transport,OFET,electronic,N/A,200 μm,61.9 KD,107.2 KD,N/A,0.054 cm2 V−1 s−1,N/A,N/A,N/A,N/A,N/A,N/A,N/A,highest film crystallinity,N/A,N/A,drop-cast 5 mg/mL; annealed 120°C 1 h,drop-casting,chloroform,anhydrous paraxylene,N/A,bottom-gate bottom-contact (BGBC),too strong aggregation,407_Journal of Polymer Science - 2023 - Huang - Side chain engineering of fluorinated benzothiadiazole%E2%80%90based polymers .txt,scratch/prj/ch_sce_mine/MatAGen/outputs_example/407_Journal of Polymer Science - 2023 - Huang - Side chain engineering of fluorinated benzothiadiazole%E2%80%90based polymers /407_Journal of Polymer Science - 2023 - Huang - Side chain engineering of fluorinated benzothiadiazole%E2%80%90based polymers /pdf/407_Journal of Polymer Science - 2023 - Huang - Side chain engineering of fluorinated benzothiadiazole%E2%80%90based polymers .txt,text_mining_GPT_extended
P2,FBT acceptor and thiophene donor,2-nonyltridecyl,alkyl,N/A,improve charge transport,OFET,electronic,N/A,200 μm,42.5 KD,70.9 KD,N/A,0.252 cm2 V−1 s−1,N/A,N/A,N/A,N/A,N/A,N/A,N/A,N/A,N/A,N/A,high molecular weight; drop-cast 5 mg/mL; annealed 120°C 1 h,drop-casting,chloroform,anhydrous paraxylene,N/A,bottom-gate bottom-contact (BGBC),same aggregation as in solution,407_Journal of Polymer Science - 2023 - Huang - Side chain engineering of fluorinated benzothiadiazole%E2%80%90based polymers .txt,scratch/prj/ch_sce_mine/MatAGen/outputs_example/407_Journal of Polymer Science - 2023 - Huang - Side chain engineering of fluorinated benzothiadiazole%E2%80%90based polymers /407_Journal of Polymer Science - 2023 - Huang - Side chain engineering of fluorinated benzothiadiazole%E2%80%90based polymers /pdf/407_Journal of Polymer Science - 2023 - Huang - Side chain engineering of fluorinated benzothiadiazole%E2%80%90based polymers .txt,text_mining_GPT_extended
P3,FBT acceptor and thiophene donor,N/A,alkyl,N/A,improve charge transport,OFET,electronic,N/A,200 μm,50.1 KD,84.7 KD,N/A,0.062 cm2 V−1 s−1,N/A,N/A,N/A,N/A,N/A,N/A,N/A,N/A,N/A,N/A,drop-cast 5 mg/mL; annealed 120°C 1 h,drop-casting,chloroform,anhydrous paraxylene,N/A,bottom-gate bottom-contact (BGBC),stronger aggregation than that in solution,407_Journal of Polymer Science - 2023 - Huang - Side chain engineering of fluorinated benzothiadiazole%E2%80%90based polymers .txt,scratch/prj/ch_sce_mine/MatAGen/outputs_example/407_Journal of Polymer Science - 2023 - Huang - Side chain engineering of fluorinated benzothiadiazole%E2%80%90based polymers /407_Journal of Polymer Science - 2023 - Huang - Side chain engineering of fluorinated benzothiadiazole%E2%80%90based polymers /pdf/407_Journal of Polymer Science - 2023 - Huang - Side chain engineering of fluorinated benzothiadiazole%E2%80%90based polymers .txt,text_mining_GPT_extended
P(bgDPP-T),diketopyrrolopyrrole (DPP) D–A backbone,branched EG side chains,EG,N/A,increase solubility and ion transport,OECT,mixed ionic-electronic,29.1 ± 0.8 nm,10 mm,26–30 kDa (HFIP),N/A,N/A,1.59 ± 0.15 cm2 V-1 s-1,N/A,3.7 ± 0.1 F cm-3,6 ± 1 F cm-1 V-1 s-1,N/A,N/A,N/A,N/A,N/A,3.57 Å,22.7 Å,0.1 M NaCl aqueous solution,spin-coating,HFIP,DMF/chlorobenzene 1:1,0.1 M NaCl aqueous solution,parylene-patterned OECT via photolithography,oriented preferably in a face-on fashion,456_d1tc00440a.txt,scratch/prj/ch_sce_mine/MatAGen/outputs_example/456_d1tc00440a/456_d1tc00440a/pdf/456_d1tc00440a.txt,text_mining_GPT_extended
P(bgDPP-T2),diketopyrrolopyrrole (DPP) D–A backbone,branched EG side chains,EG,N/A,increase solubility and ion transport,OECT,mixed ionic-electronic,30.8 ± 1.7 nm,10 mm,26–30 kDa (HFIP),N/A,N/A,0.50 ± 0.11 cm2 V-1 s-1,N/A,84.1 ± 1.5 F cm-3,42 ± 10 F cm-1 V-1 s-1,N/A,N/A,N/A,N/A,N/A,3.51 Å,20.7 Å,0.1 M NaCl aqueous solution,spin-coating,HFIP,DMF/chlorobenzene 1:1,0.1 M NaCl aqueous solution,parylene-patterned OECT via photolithography,oriented preferably in a face-on fashion,456_d1tc00440a.txt,scratch/prj/ch_sce_mine/MatAGen/outputs_example/456_d1tc00440a/456_d1tc00440a/pdf/456_d1tc00440a.txt,text_mining_GPT_extended
P(lgDPP-MeOT2),diketopyrrolopyrrole (DPP) D–A backbone,long linear glycol chains,EG,N/A,study side-chain effects,OECT,mixed ionic-electronic,31.0 ± 1.3 nm,10 mm,26–30 kDa (HFIP),N/A,N/A,2.15 ± 0.27 cm2 V-1 s-1,N/A,80.8 ± 1.4 F cm-3,174 ± 25 F cm-1 V-1 s-1,N/A,N/A,N/A,N/A,N/A,3.45 Å,18.6 Å,0.1 M NaCl aqueous solution,spin-coating,HFIP,DMF/chlorobenzene 1:1,0.1 M NaCl aqueous solution,parylene-patterned OECT via photolithography,well-packed polymer side chains,456_d1tc00440a.txt,scratch/prj/ch_sce_mine/MatAGen/outputs_example/456_d1tc00440a/456_d1tc00440a/pdf/456_d1tc00440a.txt,text_mining_GPT_extended
P(bgDPP-MeOT2),diketopyrrolopyrrole (DPP) D–A backbone,branched EG side chains,EG,N/A,increase solubility and ion transport,OECT,mixed ionic-electronic,35.2 ± 1.7 nm,10 mm,26–30 kDa (HFIP),N/A,N/A,1.63 ± 0.14 cm2 V-1 s-1,N/A,120.0 ± 2.4 F cm-3,195 ± 21 F cm-1 V-1 s-1,N/A,N/A,N/A,N/A,N/A,3.55 Å,20.7 Å,0.1 M NaCl aqueous solution,spin-coating,HFIP,DMF/chlorobenzene 1:1,0.1 M NaCl aqueous solution,parylene-patterned OECT via photolithography,more homogeneous film morphology,456_d1tc00440a.txt,scratch/prj/ch_sce_mine/MatAGen/outputs_example/456_d1tc00440a/456_d1tc00440a/pdf/456_d1tc00440a.txt,text_mining_GPT_extended
PDTFDPP16,poly(dithienoﬂuorene-alt-dithienoyldiketopyrrolopyrrole),octyl (R1) and 2-ethylhexyl (R2),alkyl,16 (total carbon number),solubility; packing control,OFET,electronic,N/A,N/A,4.5 kg mol−1,N/A,1.2,1.20 × 10−2 cm2 V−1 s−1,N/A,N/A,N/A,N/A,N/A,N/A,N/A,less crystalline character,3.6 ˚A,16.8 ˚A,annealed 200 °C; ODTS SAM,thermal annealing,N/A,N/A,N/A,bottom-gate/top-contact,edge-on p-stacking orientation,431_c6sc04129a.txt,scratch/prj/ch_sce_mine/MatAGen/outputs_example/431_c6sc04129a/431_c6sc04129a/pdf/431_c6sc04129a.txt,text_mining_GPT_extended
PDTFDPP20,poly(dithienoﬂuorene-alt-dithienoyldiketopyrrolopyrrole),2-butyloctyl (R1) and 2-ethylhexyl (R2),alkyl,20 (total carbon number),solubility; packing control,OFET,electronic,N/A,N/A,68 kg mol−1,N/A,2.1,5.00 cm2 V−1 s−1,N/A,N/A,N/A,N/A,N/A,N/A,N/A,semicrystalline nature,3.8 ˚A,21.6 ˚A,annealed 240 °C; ODTS SAM,thermal annealing,N/A,N/A,N/A,bottom-gate/top-contact,predominately face-on orientation,431_c6sc04129a.txt,scratch/prj/ch_sce_mine/MatAGen/outputs_example/431_c6sc04129a/431_c6sc04129a/pdf/431_c6sc04129a.txt,text_mining_GPT_extended
PDTFDPP20,poly(dithienoﬂuorene-alt-dithienoyldiketopyrrolopyrrole),2-butyloctyl (R1) and 2-ethylhexyl (R2),alkyl,20 (total carbon number),solubility; packing control,OFET,electronic,N/A,N/A,68 kg mol−1,N/A,2.1,5.26 cm2 V−1 s−1,N/A,N/A,N/A,N/A,N/A,N/A,N/A,semicrystalline nature,3.8 ˚A,21.6 ˚A,annealed 200 °C; ODTS SAM,thermal annealing,N/A,N/A,N/A,bottom-gate/top-contact,predominately face-on orientation; linear mobility Vds −20 V,431_c6sc04129a.txt,scratch/prj/ch_sce_mine/MatAGen/outputs_example/431_c6sc04129a/431_c6sc04129a/pdf/431_c6sc04129a.txt,text_mining_GPT_extended
PDTFDPP32,poly(dithienoﬂuorene-alt-dithienoyldiketopyrrolopyrrole),2-butyloctyl (R1) and 2-octyldodecyl (R2),alkyl,32 (total carbon number),packing control; steric hindrance,OFET,electronic,N/A,N/A,32 kg mol−1,N/A,1.8,1.04 × 10−3 cm2 V−1 s−1,N/A,N/A,N/A,N/A,N/A,N/A,N/A,less ordered amorphous character,N/A,N/A,pristine; ODTS SAM,N/A,N/A,N/A,N/A,bottom-gate/top-contact,less ordered amorphous character,431_c6sc04129a.txt,scratch/prj/ch_sce_mine/MatAGen/outputs_example/431_c6sc04129a/431_c6sc04129a/pdf/431_c6sc04129a.txt,text_mining_GPT_extended
P(DPP-DTT-MS)-PE cleaved,"diketopyrrolopyrrole-thieno[3,2-b]thiophene",multistage cleavable side chains (benzylphenoxy linker),polyelectrolyte (ionic),N/A,aqueous solubility,OECT,mixed ionic-electronic,50 nm,200 µm,62 kDa,N/A,5.2,N/A,N/A,N/A,22 F cm^-1 V^-1 s^-1,N/A,N/A,N/A,N/A,N/A,N/A,N/A,UV photocleavage (302 nm),blade coating,1:1 H2O:IPA,N/A,P(VDF-HFP) + [EMI][TFSI] ion gel,inkjet printed PEDOT:PSS top-gate OECT,solvent resistant film,454_Adv Funct Materials - 2019 - Schmatz - Fully Printed Organic Electrochemical Transistors from Green Solvents.txt,scratch/prj/ch_sce_mine/MatAGen/outputs_example/454_Adv Funct Materials - 2019 - Schmatz - Fully Printed Organic Electrochemical Transistors from Green Solvents/454_Adv Funct Materials - 2019 - Schmatz - Fully Printed Organic Electrochemical Transistors from Green Solvents/pdf/454_Adv Funct Materials - 2019 - Schmatz - Fully Printed Organic Electrochemical Transistors from Green Solvents.txt,text_mining_GPT_extended
P(DPP-DTT),"diketopyrrolopyrrole-thieno[3,2-b]thiophene",2-octyldodecyl side chains,alkyl,2-octyldodecyl,N/A,OECT,mixed ionic-electronic,50 nm,200 µm,N/A,N/A,N/A,N/A,N/A,N/A,70 F cm^-1 V^-1 s^-1,N/A,N/A,N/A,N/A,N/A,N/A,N/A,chlorobenzene processing,blade coating,chlorobenzene,N/A,P(VDF-HFP) + [EMI][TFSI] ion gel,inkjet printed PEDOT:PSS top-gate OECT,N/A,454_Adv Funct Materials - 2019 - Schmatz - Fully Printed Organic Electrochemical Transistors from Green Solvents.txt,scratch/prj/ch_sce_mine/MatAGen/outputs_example/454_Adv Funct Materials - 2019 - Schmatz - Fully Printed Organic Electrochemical Transistors from Green Solvents/454_Adv Funct Materials - 2019 - Schmatz - Fully Printed Organic Electrochemical Transistors from Green Solvents/pdf/454_Adv Funct Materials - 2019 - Schmatz - Fully Printed Organic Electrochemical Transistors from Green Solvents.txt,text_mining_GPT_extended
PIDT-3T,IDT+3T,dioctyl,alkyl,C8,enhance doping efficiency,TE,electronic,N/A,N/A,80.98 kDa,N/A,≈2.8,N/A,N/A,N/A,N/A,N/A,N/A,N/A,N/A,N/A,4.81 Å,N/A,20 mg/mL FeCl3 doping,spin-coating,chlorobenzene,N/A,N/A,"TE measurement, ambient room temperature",N/A,498_tailored-side-chain-engineering-and-extended-%CF%80-delocalization-for-expediting-polarity-switching-of-indaceno-1-2-b-5-6-b.txt,scratch/prj/ch_sce_mine/MatAGen/outputs_example/498_tailored-side-chain-engineering-and-extended-%CF%80-delocalization-for-expediting-polarity-switching-of-indaceno-1-2-b-5-6-b/498_tailored-side-chain-engineering-and-extended-%CF%80-delocalization-for-expediting-polarity-switching-of-indaceno-1-2-b-5-6-b/pdf/498_tailored-side-chain-engineering-and-extended-%CF%80-delocalization-for-expediting-polarity-switching-of-indaceno-1-2-b-5-6-b.txt,text_mining_GPT_extended
PBIDT-3T,BIDT+3T,phenyl groups in side chain,aryl,N/A,space for FeCl3 distribution,TE,electronic,N/A,N/A,40.39 kDa,N/A,≈2.8,N/A,N/A,N/A,N/A,N/A,N/A,N/A,N/A,N/A,4.79 Å,N/A,20 mg/mL FeCl3 doping,spin-coating,chlorobenzene,N/A,N/A,"TE measurement, ambient room temperature",phenyl embedding in side chain,498_tailored-side-chain-engineering-and-extended-%CF%80-delocalization-for-expediting-polarity-switching-of-indaceno-1-2-b-5-6-b.txt,scratch/prj/ch_sce_mine/MatAGen/outputs_example/498_tailored-side-chain-engineering-and-extended-%CF%80-delocalization-for-expediting-polarity-switching-of-indaceno-1-2-b-5-6-b/498_tailored-side-chain-engineering-and-extended-%CF%80-delocalization-for-expediting-polarity-switching-of-indaceno-1-2-b-5-6-b/pdf/498_tailored-side-chain-engineering-and-extended-%CF%80-delocalization-for-expediting-polarity-switching-of-indaceno-1-2-b-5-6-b.txt,text_mining_GPT_extended
PBIDTT-3T,BIDTT+3T,conjugated phenyl groups,aryl (conjugated),N/A,enhance doping efficiency,TE,electronic,N/A,N/A,68.36 kDa,N/A,≈2.8,N/A,N/A,N/A,N/A,N/A,N/A,N/A,N/A,N/A,4.64 Å,N/A,20 mg/mL FeCl3 doping,spin-coating,chlorobenzene,N/A,N/A,"TE measurement, ambient room temperature",highest doping efficiency,498_tailored-side-chain-engineering-and-extended-%CF%80-delocalization-for-expediting-polarity-switching-of-indaceno-1-2-b-5-6-b.txt,scratch/prj/ch_sce_mine/MatAGen/outputs_example/498_tailored-side-chain-engineering-and-extended-%CF%80-delocalization-for-expediting-polarity-switching-of-indaceno-1-2-b-5-6-b/498_tailored-side-chain-engineering-and-extended-%CF%80-delocalization-for-expediting-polarity-switching-of-indaceno-1-2-b-5-6-b/pdf/498_tailored-side-chain-engineering-and-extended-%CF%80-delocalization-for-expediting-polarity-switching-of-indaceno-1-2-b-5-6-b.txt,text_mining_GPT_extended
PIDT-DPP,IDT+DPP,N/A,N/A,N/A,enhance planarity and intermolecular interactions,TE,electronic,N/A,N/A,46.51 kDa,N/A,≈2.8,N/A,N/A,N/A,N/A,N/A,N/A,N/A,N/A,semicrystalline,4.64 Å,N/A,20 mg/mL FeCl3 doping,spin-coating,chlorobenzene,N/A,N/A,"TE measurement, ambient room temperature",semicrystalline properties,498_tailored-side-chain-engineering-and-extended-%CF%80-delocalization-for-expediting-polarity-switching-of-indaceno-1-2-b-5-6-b.txt,scratch/prj/ch_sce_mine/MatAGen/outputs_example/498_tailored-side-chain-engineering-and-extended-%CF%80-delocalization-for-expediting-polarity-switching-of-indaceno-1-2-b-5-6-b/498_tailored-side-chain-engineering-and-extended-%CF%80-delocalization-for-expediting-polarity-switching-of-indaceno-1-2-b-5-6-b/pdf/498_tailored-side-chain-engineering-and-extended-%CF%80-delocalization-for-expediting-polarity-switching-of-indaceno-1-2-b-5-6-b.txt,text_mining_GPT_extended
PBIDT-DPP,BIDT+DPP,phenyl groups in side chain,aryl,N/A,space for FeCl3 distribution,TE,electronic,N/A,N/A,42.68 kDa,N/A,≈2.8,N/A,N/A,N/A,N/A,N/A,N/A,N/A,N/A,semicrystalline,4.47 Å,N/A,20 mg/mL FeCl3 doping,spin-coating,chlorobenzene,N/A,N/A,"TE measurement, ambient room temperature",semicrystalline properties,498_tailored-side-chain-engineering-and-extended-%CF%80-delocalization-for-expediting-polarity-switching-of-indaceno-1-2-b-5-6-b.txt,scratch/prj/ch_sce_mine/MatAGen/outputs_example/498_tailored-side-chain-engineering-and-extended-%CF%80-delocalization-for-expediting-polarity-switching-of-indaceno-1-2-b-5-6-b/498_tailored-side-chain-engineering-and-extended-%CF%80-delocalization-for-expediting-polarity-switching-of-indaceno-1-2-b-5-6-b/pdf/498_tailored-side-chain-engineering-and-extended-%CF%80-delocalization-for-expediting-polarity-switching-of-indaceno-1-2-b-5-6-b.txt,text_mining_GPT_extended
PBIDTT-DPP,BIDTT+DPP,conjugated phenyl groups,aryl (conjugated),N/A,enhance doping efficiency,TE,electronic,N/A,N/A,71.52 kDa,N/A,≈2.8,N/A,N/A,N/A,N/A,N/A,N/A,N/A,N/A,semicrystalline,4.39 Å,N/A,20 mg/mL FeCl3 doping,spin-coating,chlorobenzene,N/A,N/A,"TE measurement, ambient room temperature",shortest polarity switching time,498_tailored-side-chain-engineering-and-extended-%CF%80-delocalization-for-expediting-polarity-switching-of-indaceno-1-2-b-5-6-b.txt,scratch/prj/ch_sce_mine/MatAGen/outputs_example/498_tailored-side-chain-engineering-and-extended-%CF%80-delocalization-for-expediting-polarity-switching-of-indaceno-1-2-b-5-6-b/498_tailored-side-chain-engineering-and-extended-%CF%80-delocalization-for-expediting-polarity-switching-of-indaceno-1-2-b-5-6-b/pdf/498_tailored-side-chain-engineering-and-extended-%CF%80-delocalization-for-expediting-polarity-switching-of-indaceno-1-2-b-5-6-b.txt,text_mining_GPT_extended
poly(Th-bDTBDT-Th),"2,6-bis(thiophen-2-yl)-4,8-bis(5-dodecylthiophen-2-yl)benzo[1,2-b:4,5-b0]dithiophene",dodecyl side chains,alkyl,dodecyl,solubility,OFET,electronic,N/A,50 mm,"16,200 g mol21",N/A,1.7,2.84 3×10^24 cm2 V21 s21,N/A,N/A,N/A,N/A,N/A,N/A,N/A,N/A,4.28 Å,25.81 Å,annealed 150 8C; untreated,spin coating,chlorobenzene,"toluene, DMF",N/A,bottom-gate top-contact,Short nanowire formation,405_Journal of Polymer Science Part A  Polymer Chemistry - 2017 - Pathiranage - Effect of thiophene spacers in.txt,scratch/prj/ch_sce_mine/MatAGen/outputs_example/405_Journal of Polymer Science Part A  Polymer Chemistry - 2017 - Pathiranage - Effect of thiophene spacers in/405_Journal of Polymer Science Part A  Polymer Chemistry - 2017 - Pathiranage - Effect of thiophene spacers in/pdf/405_Journal of Polymer Science Part A  Polymer Chemistry - 2017 - Pathiranage - Effect of thiophene spacers in.txt,text_mining_GPT_extended
