Repository: Rkl2023/Text-mining-postprocessing

Project overview
----------------
PolyStruct-Mine extracts polymer structural information from text-mined names (OPSIN + heuristics) and image-derived candidates (DECIMER/image pool). It standardizes backbone and side-chain representations, matches text rows to image candidates, and outputs repeat-unit SMILES with provenance, confidence, and audit logs.

Pipeline architecture (Layers 0–4)
1. Layer 0 — Standardization: Normalize schema/columns, clean names/SMILES, log schema report.
2. Layer 1 — Name → Structure: OPSIN (via JPype + local JAR) plus domain dictionaries/alkyl heuristics to derive backbone/sidechain SMILES from text.
3.

File: data/user_polymer.csv (part 4 of 11)
polymer_name,backbone,side_chain,side_chain_type,side_chain_length,side_chain_design_intent,device_type,transport_regime,film_thickness,channel_length,molecular_weight_mn,molecular_weight_mw,dispersity,mobility_h,mobility_e,capacitance,uc_star,pce,jsc,voc,ff,crystallinity,pi_pi_spacing,lamellar_spacing,experiment_condition,processing_method,processing_solvent,synthesis_solvent,electrolyte,measurement_method,notes,_source_file,_source_path,_config_name
p(gNDI-gT2),naphthalene diimide-bithiophene (NDI-T2),EG-only side chains,EG,EG-only,promote swelling and ion transport,OECT,mixed ionic-electronic,55 nm,10 µm,16.8 kDa,N/A,3.04,N/A,2.2 × 10−4 cm2 V−1 s−1,221 F cm−3,0.06 F cm−1 V−1 s−1,N/A,N/A,N/A,N/A,N/A,N/A,1.2 Å (expansion upon electrolyte exposure),"0.1 m NaCl aqueous solution, ambient",spin-coating,chloroform,N/A,0.1 m NaCl aqueous solution,"OECT, external Ag/AgCl gate",mixture of edge-on and face-on,450_Adv Funct Materials - 2021 - Maria - The Effect of Alkyl Spacers on the Mixed Ionic%E2%80%90Electronic Conduction Properties of.txt,scratch/prj/ch_sce_mine/MatAGen/outputs_example/450_Adv Funct Materials - 2021 - Maria - The Effect of Alkyl Spacers on the Mixed Ionic%E2%80%90Electronic Conduction Properties of/450_Adv Funct Materials - 2021 - Maria - The Effect of Alkyl Spacers on the Mixed Ionic%E2%80%90Electronic Conduction Properties of/pdf/450_Adv Funct Materials - 2021 - Maria - The Effect of Alkyl Spacers on the Mixed Ionic%E2%80%90Electronic Conduction Properties of.txt,text_mining_GPT_extended
p(C3-gNDI-gT2),naphthalene diimide-bithiophene (NDI-T2),hybrid alkyl-glycol side chains (propyl spacer),alkyl-glycol,C3,minimize swelling and balance mixed conduction,OECT,mixed ionic-electronic,57 nm,10 µm,32.4 kDa,N/A,2.27,N/A,9.2 × 10−4 cm2 V−1 s−1,72 F cm−3,0.13 F cm−1 V−1 s−1,N/A,N/A,N/A,N/A,N/A,N/A,0.5 Å (expansion upon electrolyte exposure),"0.1 m NaCl aqueous solution, ambient",spin-coating,chloroform,DMF,0.1 m NaCl aqueous solution,"OECT, external Ag/AgCl gate",stronger out-of-plane π-stack scattering,450_Adv Funct Materials - 2021 - Maria - The Effect of Alkyl Spacers on the Mixed Ionic%E2%80%90Electronic Conduction Properties of.txt,scratch/prj/ch_sce_mine/MatAGen/outputs_example/450_Adv Funct Materials - 2021 - Maria - The Effect of Alkyl Spacers on the Mixed Ionic%E2%80%90Electronic Conduction Properties of/450_Adv Funct Materials - 2021 - Maria - The Effect of Alkyl Spacers on the Mixed Ionic%E2%80%90Electronic Conduction Properties of/pdf/450_Adv Funct Materials - 2021 - Maria - The Effect of Alkyl Spacers on the Mixed Ionic%E2%80%90Electronic Conduction Properties of.txt,text_mining_GPT_extended
p(C6-gNDI-gT2),naphthalene diimide-bithiophene (NDI-T2),hybrid alkyl-glycol side chains (hexyl spacer),alkyl-glycol,C6,minimize swelling and balance mixed conduction,OECT,mixed ionic-electronic,46 nm,10 µm,20.2 kDa,N/A,2.68,N/A,6.3 × 10−4 cm2 V−1 s−1,59 F cm−3,0.16 F cm−1 V−1 s−1,N/A,N/A,N/A,N/A,N/A,N/A,N/A,"0.1 m NaCl aqueous solution, ambient",spin-coating,chloroform,DMF,0.1 m NaCl aqueous solution,"OECT, external Ag/AgCl gate",preference for Form II,450_Adv Funct Materials - 2021 - Maria - The Effect of Alkyl Spacers on the Mixed Ionic%E2%80%90Electronic Conduction Properties of.txt,scratch/prj/ch_sce_mine/MatAGen/outputs_example/450_Adv Funct Materials - 2021 - Maria - The Effect of Alkyl Spacers on the Mixed Ionic%E2%80%90Electronic Conduction Properties of/450_Adv Funct Materials - 2021 - Maria - The Effect of Alkyl Spacers on the Mixed Ionic%E2%80%90Electronic Conduction Properties of/pdf/450_Adv Funct Materials - 2021 - Maria - The Effect of Alkyl Spacers on the Mixed Ionic%E2%80%90Electronic Conduction Properties of.txt,text_mining_GPT_extended
P(Py2FT),side chain-free cationic backbones,side chain-free,none,N/A,address sidechain issue,OTE,electronic,N/A,N/A,18.8 kDa,N/A,2.33,N/A,N/A,N/A,N/A,N/A,N/A,N/A,N/A,N/A,3.51 Å,9.35 Å,TDAE doped 3 min,spin-coating,"a 1:1 mixture of 2,2,2-triﬂuoroethanol (CF3CH2OH) and water",toluene; CHCl3,N/A,four-probe Seebeck on glass substrates,coexistence of face-on and edge-on,482_li-et-al-2024-cationic-conjugated-polymers-with-enhanced-doped-state-planarity-for-n-type-organic-thermoelectrics.txt,scratch/prj/ch_sce_mine/MatAGen/outputs_example/482_li-et-al-2024-cationic-conjugated-polymers-with-enhanced-doped-state-planarity-for-n-type-organic-thermoelectrics/482_li-et-al-2024-cationic-conjugated-polymers-with-enhanced-doped-state-planarity-for-n-type-organic-thermoelectrics/pdf/482_li-et-al-2024-cationic-conjugated-polymers-with-enhanced-doped-state-planarity-for-n-type-organic-thermoelectrics.txt,text_mining_GPT_extended
P(PyT),side chain-free cationic backbones,side chain-free,none,N/A,address sidechain issue,OTE,electronic,N/A,N/A,17.6 kDa,N/A,2.67,N/A,N/A,N/A,N/A,N/A,N/A,N/A,N/A,N/A,3.59 Å,8.36 Å,TDAE doped 3 min,spin-coating,"a 1:1 mixture of 2,2,2-triﬂuoroethanol (CF3CH2OH) and water",toluene; CHCl3,N/A,four-probe Seebeck on glass substrates,predominantly face-on texture,482_li-et-al-2024-cationic-conjugated-polymers-with-enhanced-doped-state-planarity-for-n-type-organic-thermoelectrics.txt,scratch/prj/ch_sce_mine/MatAGen/outputs_example/482_li-et-al-2024-cationic-conjugated-polymers-with-enhanced-doped-state-planarity-for-n-type-organic-thermoelectrics/482_li-et-al-2024-cationic-conjugated-polymers-with-enhanced-doped-state-planarity-for-n-type-organic-thermoelectrics/pdf/482_li-et-al-2024-cationic-conjugated-polymers-with-enhanced-doped-state-planarity-for-n-type-organic-thermoelectrics.txt,text_mining_GPT_extended
NDTI-1,naphthodithiophene diimide (NDTI),alkyl chains with branching at 1-position,alkyl,N/A,solubility and packing control,OFET,electronic,N/A,N/A,N/A,N/A,N/A,2.38×10−5 cm2 V−1 s−1,2.11×10−3 cm2 V−1 s−1,N/A,N/A,N/A,N/A,N/A,N/A,amorphous,N/A,N/A,N/A,N/A,N/A,N/A,bottom-gate bottom-contact OFET,amorphous structure,N/A,428_s11426-019-9645-1.txt,scratch/prj/ch_sce_mine/MatAGen/outputs_example/428_s11426-019-9645-1/428_s11426-019-9645-1/pdf/428_s11426-019-9645-1.txt,text_mining_GPT_extended
NDTI-2,naphthodithiophene diimide (NDTI),alkyl chains with branching at 2-position,alkyl,N/A,solubility and packing control,OFET,electronic,N/A,N/A,N/A,N/A,N/A,6.97×10−4 cm2 V−1 s−1,4.70×10−2 cm2 V−1 s−1,N/A,N/A,N/A,N/A,N/A,N/A,semi-crystalline,N/A,N/A,N/A,N/A,N/A,N/A,bottom-gate bottom-contact OFET,face-on orientation,N/A,428_s11426-019-9645-1.txt,scratch/prj/ch_sce_mine/MatAGen/outputs_example/428_s11426-019-9645-1/428_s11426-019-9645-1/pdf/428_s11426-019-9645-1.txt,text_mining_GPT_extended
NDTI-3,naphthodithiophene diimide (NDTI),alkyl chains with branching at 3-position,alkyl,N/A,solubility and packing control,OFET,electronic,N/A,N/A,N/A,N/A,N/A,7.46×10−4 cm2 V−1 s−1,9.27×10−2 cm2 V−1 s−1,N/A,N/A,N/A,N/A,N/A,N/A,semi-crystalline,N/A,N/A,N/A,N/A,N/A,N/A,bottom-gate bottom-contact OFET,face-on orientation,N/A,428_s11426-019-9645-1.txt,scratch/prj/ch_sce_mine/MatAGen/outputs_example/428_s11426-019-9645-1/428_s11426-019-9645-1/pdf/428_s11426-019-9645-1.txt,text_mining_GPT_extended
PTB7-Th:NDTI-1,BDT-based donor + NDTI acceptor,alkyl chains with branching at 1-position,alkyl,N/A,solubility and packing control,OPV,electronic,N/A,N/A,N/A,N/A,N/A,5.03×10−4 cm2 V−1 s−1,5.17×10−6 cm2 V−1 s−1,N/A,N/A,2.23,7.85 mA cm−2,0.68 V,0.42,N/A,N/A,N/A,N/A,N/A,N/A,N/A,conventional ITO/PEDOT:PSS/active layer/Ca/Al,large phase separation,N/A,428_s11426-019-9645-1.txt,scratch/prj/ch_sce_mine/MatAGen/outputs_example/428_s11426-019-9645-1/428_s11426-019-9645-1/pdf/428_s11426-019-9645-1.txt,text_mining_GPT_extended
PTB7-Th:NDTI-2,BDT-based donor + NDTI acceptor,alkyl chains with branching at 2-position,alkyl,N/A,solubility and packing control,OPV,electronic,N/A,N/A,N/A,N/A,N/A,5.97×10−4 cm2 V−1 s−1,4.91×10−5 cm2 V−1 s−1,N/A,N/A,5.31,13.53 mA cm−2,0.69 V,0.57,N/A,N/A,N/A,N/A,N/A,N/A,N/A,conventional ITO/PEDOT:PSS/active layer/Ca/Al,suitable microstructures,N/A,428_s11426-019-9645-1.txt,scratch/prj/ch_sce_mine/MatAGen/outputs_example/428_s11426-019-9645-1/428_s11426-019-9645-1/pdf/428_s11426-019-9645-1.txt,text_mining_GPT_extended
PTB7-Th:NDTI-3,BDT-based donor + NDTI acceptor,alkyl chains with branching at 3-position,alkyl,N/A,solubility and packing control,OPV,electronic,N/A,N/A,N/A,N/A,N/A,7.83×10−4 cm2 V−1 s−1,4.44×10−5 cm2 V−1 s−1,N/A,N/A,5.49,14.39 mA cm−2,0.69 V,0.55,N/A,N/A,N/A,N/A,N/A,N/A,N/A,conventional ITO/PEDOT:PSS/active layer/Ca/Al,suitable microstructures,N/A,428_s11426-019-9645-1.txt,scratch/prj/ch_sce_mine/MatAGen/outputs_example/428_s11426-019-9645-1/428_s11426-019-9645-1/pdf/428_s11426-019-9645-1.txt,text_mining_GPT_extended
PBDB-T:NDTI-1,BDT-based donor + NDTI acceptor,alkyl chains with branching at 1-position,alkyl,N/A,solubility and packing control,OPV,electronic,N/A,N/A,N/A,N/A,N/A,N/A,N/A,N/A,N/A,2.25,6.41 mA cm−2,0.71 V,0.49,N/A,N/A,N/A,N/A,N/A,N/A,N/A,conventional ITO/PEDOT:PSS/active layer/Ca/Al,N/A,N/A,428_s11426-019-9645-1.txt,scratch/prj/ch_sce_mine/MatAGen/outputs_example/428_s11426-019-9645-1/428_s11426-019-9645-1/pdf/428_s11426-019-9645-1.txt,text_mining_GPT_extended
PBDB-T:NDTI-2,BDT-based donor + NDTI acceptor,alkyl chains with branching at 2-position,alkyl,N/A,solubility and packing control,OPV,electronic,N/A,N/A,N/A,N/A,N/A,N/A,N/A,N/A,N/A,5.57,13.68 mA cm−2,0.69 V,0.59,N/A,N/A,N/A,N/A,N/A,N/A,N/A,conventional ITO/PEDOT:PSS/active layer/Ca/Al,high photocurrent response,N/A,428_s11426-019-9645-1.txt,scratch/prj/ch_sce_mine/MatAGen/outputs_example/428_s11426-019-9645-1/428_s11426-019-9645-1/pdf/428_s11426-019-9645-1.txt,text_mining_GPT_extended
PBDB-T:NDTI-3,BDT-based donor + NDTI acceptor,alkyl chains with branching at 3-position,alkyl,N/A,solubility and packing control,OPV,electronic,N/A,N/A,N/A,N/A,N/A,N/A,N/A,N/A,N/A,3.73,10.17 mA cm−2,0.72 V,0.51,N/A,N/A,N/A,N/A,N/A,N/A,N/A,conventional ITO/PEDOT:PSS/active layer/Ca/Al,N/A,N/A,428_s11426-019-9645-1.txt,scratch/prj/ch_sce_mine/MatAGen/outputs_example/428_s11426-019-9645-1/428_s11426-019-9645-1/pdf/428_s11426-019-9645-1.txt,text_mining_GPT_extended
PE61:NDTI-1,BDT-based donor + NDTI acceptor,alkyl chains with branching at 1-position,alkyl,N/A,solubility and packing control,OPV,electronic,N/A,N/A,N/A,N/A,N/A,N/A,N/A,N/A,N/A,2.35,7.10 mA cm−2,0.68 V,0.49,N/A,N/A,N/A,N/A,N/A,N/A,N/A,conventional ITO/PEDOT:PSS/active layer/Ca/Al,N/A,N/A,428_s11426-019-9645-1.txt,scratch/prj/ch_sce_mine/MatAGen/outputs_example/428_s11426-019-9645-1/428_s11426-019-9645-1/pdf/428_s11426-019-9645-1.txt,text_mining_GPT_extended
PE61:NDTI-2,BDT-based donor + NDTI acceptor,alkyl chains with branching at 2-position,alkyl,N/A,solubility and packing control,OPV,electronic,N/A,N/A,N/A,N/A,N/A,N/A,N/A,N/A,N/A,5.23,13.30 mA cm−2,0.69 V,0.57,N/A,N/A,N/A,N/A,N/A,N/A,N/A,conventional ITO/PEDOT:PSS/active layer/Ca/Al,high photocurrent response,N/A,428_s11426-019-9645-1.txt,scratch/prj/ch_sce_mine/MatAGen/outputs_example/428_s11426-019-9645-1/428_s11426-019-9645-1/pdf/428_s11426-019-9645-1.txt,text_mining_GPT_extended
PE61:NDTI-3,BDT-based donor + NDTI acceptor,alkyl chains with branching at 3-position,alkyl,N/A,solubility and packing control,OPV,electronic,N/A,N/A,N/A,N/A,N/A,N/A,N/A,N/A,N/A,2.21,7.18 mA cm−2,0.71 V,0.43,N/A,N/A,N/A,N/A,N/A,N/A,N/A,conventional ITO/PEDOT:PSS/active layer/Ca/Al,N/A,N/A,428_s11426-019-9645-1.txt,scratch/prj/ch_sce_mine/MatAGen/outputs_example/428_s11426-019-9645-1/428_s11426-019-9645-1/pdf/428_s11426-019-9645-1.txt,text_mining_GPT_extended
Pαβ-TTNFBT40,αβ-TTN and FBT donor−acceptor backbone,"2-octyldodecyl, dioctadecyl on TTN",alkyl,40 (total carbon number on FBT moiety),solution processability,OFET,electronic,N/A,N/A,70.4 kDa,N/A,1.3,1.12 × 10−2 cm2 V−1 s−1,N/A,N/A,N/A,N/A,N/A,N/A,N/A,N/A,ca. 3.55 Å,ca. 30.60 Å,annealed at 200 °C,spin-coating,chlorobenzene,N/A,N/A,bottom-gate/top-contact,face-on orientation,430_two-dimensional-tetrathienonaphthalenes-based-donor-acceptor-copolymers-synthesis-isomeric-effect-and-organic-field.txt,scratch/prj/ch_sce_mine/MatAGen/outputs_example/430_two-dimensional-tetrathienonaphthalenes-based-donor-acceptor-copolymers-synthesis-isomeric-effect-and-organic-field/430_two-dimensional-tetrathienonaphthalenes-based-donor-acceptor-copolymers-synthesis-isomeric-effect-and-organic-field/pdf/430_two-dimensional-tetrathienonaphthalenes-based-donor-acceptor-copolymers-synthesis-isomeric-effect-and-organic-field.txt,text_mining_GPT_extended
Pβα-TTNFBT40,βα-TTN and FBT donor−acceptor backbone,"2-octyldodecyl, dioctadecyl on TTN",alkyl,40 (total carbon number on FBT moiety),solution processability,OFET,electronic,N/A,N/A,29.4 kDa,N/A,1.5,1.60 × 10−3 cm2 V−1 s−1,N/A,N/A,N/A,N/A,N/A,N/A,N/A,N/A,N/A,ca. 29.60 Å,annealed at 180 °C,spin-coating,chlorobenzene,N/A,N/A,bottom-gate/top-contact,cannot form ordered molecular stacking,430_two-dimensional-tetrathienonaphthalenes-based-donor-acceptor-copolymers-synthesis-isomeric-effect-and-organic-field.txt,scratch/prj/ch_sce_mine/MatAGen/outputs_example/430_two-dimensional-tetrathienonaphthalenes-based-donor-acceptor-copolymers-synthesis-isomeric-effect-and-organic-field/430_two-dimensional-tetrathienonaphthalenes-based-donor-acceptor-copolymers-synthesis-isomeric-effect-and-organic-field/pdf/430_two-dimensional-tetrathienonaphthalenes-based-donor-acceptor-copolymers-synthesis-isomeric-effect-and-organic-field.txt,text_mining_GPT_extended
Pαβ-TTNFBT24,αβ-TTN and FBT donor−acceptor backbone,"2-butyloctyl, dioctadecyl on TTN",alkyl,24 (total carbon number on FBT moiety),strengthen intermolecular interactions,OFET,electronic,N/A,N/A,54.1 kDa,N/A,1.2,1.75 × 10−1 cm2 V−1 s−1,N/A,N/A,N/A,N/A,N/A,N/A,N/A,N/A,dπ = 3.59 Å,28.12 Å,annealed at 180 °C,spin-coating,chlorobenzene,N/A,N/A,bottom-gate/top-contact,edge-on orientation,430_two-dimensional-tetrathienonaphthalenes-based-donor-acceptor-copolymers-synthesis-isomeric-effect-and-organic-field.txt,scratch/prj/ch_sce_mine/MatAGen/outputs_example/430_two-dimensional-tetrathienonaphthalenes-based-donor-acceptor-copolymers-synthesis-isomeric-effect-and-organic-field/430_two-dimensional-tetrathienonaphthalenes-based-donor-acceptor-copolymers-synthesis-isomeric-effect-and-organic-field/pdf/430_two-dimensional-tetrathienonaphthalenes-based-donor-acceptor-copolymers-synthesis-isomeric-effect-and-organic-field.txt,text_mining_GPT_extended
Boc-FDPP-TT,"FDPP acceptor copolymerized with thieno[3,2-b]thiophene","t-Boc on DPP; 9,9-dioctyl on fluorene",carbamate; alkyl,dioctyl,solubility; backbone planarization,OFET,electronic,about 60 to 70 nm,N/A,3570 g mol−1,8690 g mol−1,2.43,7.20  104 cm2 V1 s1,N/A,N/A,N/A,N/A,N/A,N/A,N/A,amorphous,N/A,N/A,as-cast,"spin-coating (1500 rpm, 60 s)",chloroform,chlorobenzene,N/A,bottom gate bottom contact OFET (BGBC),quite smooth,412_Can J Chem Eng - 2024 - Singh - Synthesis of fluorene%E2%80%90flanked diketopyrrolopyrrole%E2%80%90based semiconducting polymers with.txt,scratch/prj/ch_sce_mine/MatAGen/outputs_example/412_Can J Chem Eng - 2024 - Singh - Synthesis of fluorene%E2%80%90flanked diketopyrrolopyrrole%E2%80%90based semiconducting polymers with/412_Can J Chem Eng - 2024 - Singh - Synthesis of fluorene%E2%80%90flanked diketopyrrolopyrrole%E2%80%90based semiconducting polymers with/pdf/412_Can J Chem Eng - 2024 - Singh - Synthesis of fluorene%E2%80%90flanked diketopyrrolopyrrole%E2%80%90based semiconducting polymers with.txt,text_mining_GPT_extended
Boc-FDPP-TT,"FDPP acceptor copolymerized with thieno[3,2-b]thiophene","t-Boc on DPP; 9,9-dioctyl on fluorene",carbamate; alkyl,dioctyl,solubility; backbone planarization,OFET,electronic,about 60 to 70 nm,N/A,3570 g mol−1,8690 g mol−1,2.43,8.28  104 cm2 V1 s1,N/A,N/A,N/A,N/A,N/A,N/A,N/A,N/A,N/A,N/A,annealed at 100C for 20 min,"spin-coating (1500 rpm, 60 s)",chloroform,chlorobenzene,N/A,bottom gate bottom contact OFET (BGBC),N/A,412_Can J Chem Eng - 2024 - Singh - Synthesis of fluorene%E2%80%90flanked diketopyrrolopyrrole%E2%80%90based semiconducting polymers with.txt,scratch/prj/ch_sce_mine/MatAGen/outputs_example/412_Can J Chem Eng - 2024 - Singh - Synthesis of fluorene%E2%80%90flanked diketopyrrolopyrrole%E2%80%90based semiconducting polymers with/412_Can J Chem Eng - 2024 - Singh - Synthesis of fluorene%E2%80%90flanked diketopyrrolopyrrole%E2%80%90based semiconducting polymers with/pdf/412_Can J Chem Eng - 2024 - Singh - Synthesis of fluorene%E2%80%90flanked diketopyrrolopyrrole%E2%80%90based semiconducting polymers with.txt,text_mining_GPT_extended
Boc-FDPP-TT,"FDPP acceptor copolymerized with thieno[3,2-b]thiophene","t-Boc on DPP; 9,9-dioctyl on fluorene",carbamate; alkyl,dioctyl,solubility; backbone planarization,OFET,electronic,about 60 to 70 nm,N/A,3570 g mol−1,8690 g mol−1,2.43,1.41  103 cm2 V1 s1,N/A,N/A,N/A,N/A,N/A,N/A,N/A,N/A,0.39 nm,N/A,annealed at 150C for 20 min,"spin-coating (1500 rpm, 60 s)",chloroform,chlorobenzene,N/A,bottom gate bottom contact OFET (BGBC),N/A,412_Can J Chem Eng - 2024 - Singh - Synthesis of fluorene%E2%80%90flanked diketopyrrolopyrrole%E2%80%90based semiconducting polymers with.txt,scratch/prj/ch_sce_mine/MatAGen/outputs_example/412_Can J Chem Eng - 2024 - Singh - Synthesis of fluorene%E2%80%90flanked diketopyrrolopyrrole%E2%80%90based semiconducting polymers with/412_Can J Chem Eng - 2024 - Singh - Synthesis of fluorene%E2%80%90flanked diketopyrrolopyrrole%E2%80%90based semiconducting polymers with/pdf/412_Can J Chem Eng - 2024 - Singh - Synthesis of fluorene%E2%80%90flanked diketopyrrolopyrrole%E2%80%90based semiconducting polymers with.txt,text_mining_GPT_extended
NH-FDPP-TT,"FDPP acceptor copolymerized with thieno[3,2-b]thiophene","N-H (lactam) on DPP; 9,9-dioctyl on fluorene",amide; alkyl,dioctyl,solubility; backbone planarization,OFET,electronic,about 60 to 70 nm,N/A,N/A,N/A,N/A,4.60  103 cm2 V1 s1,N/A,N/A,N/A,N/A,N/A,N/A,N/A,N/A,0.39 nm,N/A,annealed at 170C for 20 min,"spin-coating (1500 rpm, 60 s)",chloroform,chlorobenzene,N/A,bottom gate bottom contact OFET (BGBC),slight increase in RMS roughness,412_Can J Chem Eng - 2024 - Singh - Synthesis of fluorene%E2%80%90flanked diketopyrrolopyrrole%E2%80%90based semiconducting polymers with.txt,scratch/prj/ch_sce_mine/MatAGen/outputs_example/412_Can J Chem Eng - 2024 - Singh - Synthesis of fluorene%E2%80%90flanked diketopyrrolopyrrole%E2%80%90based semiconducting polymers with/412_Can J Chem Eng - 2024 - Singh - Synthesis of fluorene%E2%80%90flanked diketopyrrolopyrrole%E2%80%90based semiconducting polymers with/pdf/412_Can J Chem Eng - 2024 - Singh - Synthesis of fluorene%E2%80%90flanked diketopyrrolopyrrole%E2%80%90based semiconducting polymers with.txt,text_mining_GPT_extended
NH-FDPP-TT,"FDPP acceptor copolymerized with thieno[3,2-b]thiophene","N-H (lactam) on DPP; 9,9-dioctyl on fluorene",amide; alkyl,dioctyl,solubility; backbone planarization,OFET,electronic,about 60 to 70 nm,N/A,N/A,N/A,N/A,4.97  103 cm2 V1 s1,N/A,N/A,N/A,N/A,N/A,N/A,N/A,N/A,0.39 nm,N/A,annealed at 200C for 20 min,"spin-coating (1500 rpm, 60 s)",chloroform,chlorobenzene,N/A,bottom gate bottom contact OFET (BGBC),N/A,412_Can J Chem Eng - 2024 - Singh - Synthesis of fluorene%E2%80%90flanked diketopyrrolopyrrole%E2%80%90based semiconducting polymers with.txt,scratch/prj/ch_sce_mine/MatAGen/outputs_example/412_Can J Chem Eng - 2024 - Singh - Synthesis of fluorene%E2%80%90flanked diketopyrrolopyrrole%E2%80%90based semiconducting polymers with/412_Can J Chem Eng - 2024 - Singh - Synthesis of fluorene%E2%80%90flanked diketopyrrolopyrrole%E2%80%90based semiconducting polymers with/pdf/412_Can J Chem Eng - 2024 - Singh - Synthesis of fluorene%E2%80%90flanked diketopyrrolopyrrole%E2%80%90based semiconducting polymers with.txt,text_mining_GPT_extended
NH-FDPP-TT,"FDPP acceptor copolymerized with thieno[3,2-b]thiophene","N-H (lactam) on DPP; 9,9-dioctyl on fluorene",amide; alkyl,dioctyl,solubility; backbone planarization,OFET,electronic,about 60 to 70 nm,N/A,N/A,N/A,N/A,4.89  103 cm2 V1 s1,N/A,N/A,N/A,N/A,N/A,N/A,N/A,N/A,0.39 nm,N/A,annealed at 250C for 20 min,"spin-coating (1500 rpm, 60 s)",chloroform,chlorobenzene,N/A,bottom gate bottom contact OFET (BGBC),N/A,412_Can J Chem Eng - 2024 - Singh - Synthesis of fluorene%E2%80%90flanked diketopyrrolopyrrole%E2%80%90based semiconducting polymers with.txt,scratch/prj/ch_sce_mine/MatAGen/outputs_example/412_Can J Chem Eng - 2024 - Singh - Synthesis of fluorene%E2%80%90flanked diketopyrrolopyrrole%E2%80%90based semiconducting polymers with/412_Can J Chem Eng - 2024 - Singh - Synthesis of fluorene%E2%80%90flanked diketopyrrolopyrrole%E2%80%90based semiconducting polymers with/pdf/412_Can J Chem Eng - 2024 - Singh - Synthesis of fluorene%E2%80%90flanked diketopyrrolopyrrole%E2%80%90based semiconducting polymers with.txt,text_mining_GPT_extended
Boc-FDPP-BT,"FDPP acceptor copolymerized with 2,2-bithiophene","t-Boc on DPP; 9,9-dioctyl on fluorene",carbamate; alkyl,dioctyl,solubility; backbone planarization,OFET,electronic,about 60 to 70 nm,N/A,3460 g mol−1,5610 g mol−1,1.62,1.70  104 cm2 V1 s1,N/A,N/A,N/A,N/A,N/A,N/A,N/A,N/A,N/A,N/A,RT,"spin-coating (1500 rpm, 60 s)",chloroform,chlorobenzene,N/A,bottom gate bottom contact OFET (BGBC),slightly rougher,412_Can J Chem Eng - 2024 - Singh - Synthesis of fluorene%E2%80%90flanked diketopyrrolopyrrole%E2%80%90based semiconducting polymers with.txt,scratch/prj/ch_sce_mine/MatAGen/outputs_example/412_Can J Chem Eng - 2024 - Singh - Synthesis of fluorene%E2%80%90flanked diketopyrrolopyrrole%E2%80%90based semiconducting polymers with/412_Can J Chem Eng - 2024 - Singh - Synthesis of fluorene%E2%80%90flanked diketopyrrolopyrrole%E2%80%90based semiconducting polymers with/pdf/412_Can J Chem Eng - 2024 - Singh - Synthesis of fluorene%E2%80%90flanked diketopyrrolopyrrole%E2%80%90based semiconducting polymers with.txt,text_mining_GPT_extended
Boc-FDPP-BT,"FDPP acceptor copolymerized with 2,2-bithiophene","t-Boc on DPP; 9,9-dioctyl on fluorene",carbamate; alkyl,dioctyl,solubility; backbone planarization,OFET,electronic,about 60 to 70 nm,N/A,3460 g mol−1,5610 g mol−1,1.62,2.00  104 cm2 V1 s1,N/A,N/A,N/A,N/A,N/A,N/A,N/A,N/A,N/A,N/A,annealed at 100C for 20 min,"spin-coating (1500 rpm, 60 s)",chloroform,chlorobenzene,N/A,bottom gate bottom contact OFET (BGBC),N/A,412_Can J Chem Eng - 2024 - Singh - Synthesis of fluorene%E2%80%90flanked diketopyrrolopyrrole%E2%80%90based semiconducting polymers with.txt,scratch/prj/ch_sce_mine/MatAGen/outputs_example/412_Can J Chem Eng - 2024 - Singh - Synthesis of fluorene%E2%80%90flanked diketopyrrolopyrrole%E2%80%90based semiconducting polymers with/412_Can J Chem Eng - 2024 - Singh - Synthesis of fluorene%E2%80%90flanked diketopyrrolopyrrole%E2%80%90based semiconducting polymers with/pdf/412_Can J Chem Eng - 2024 - Singh - Synthesis of fluorene%E2%80%90flanked diketopyrrolopyrrole%E2%80%90based semiconducting polymers with.txt,text_mining_GPT_extended
Boc-FDPP-BT,"FDPP acceptor copolymerized with 2,2-bithiophene","t-Boc on DPP; 9,9-dioctyl on fluorene",carbamate; alkyl,dioctyl,solubility; backbone planarization,OFET,electronic,about 60 to 70 nm,N/A,3460 g mol−1,5610 g mol−1,1.62,3.26  104 cm2 V1 s1,N/A,N/A,N/A,N/A,N/A,N/A,N/A,N/A,N/A,N/A,annealed at 150C for 20 min,"spin-coating (1500 rpm, 60 s)",chloroform,chlorobenzene,N/A,bottom gate bottom contact OFET (BGBC),N/A,412_Can J Chem Eng - 2024 - Singh - Synthesis of fluorene%E2%80%90flanked diketopyrrolopyrrole%E2%80%90based semiconducting polymers with.txt,scratch/prj/ch_sce_mine/MatAGen/outputs_example/412_Can J Chem Eng - 2024 - Singh - Synthesis of fluorene%E2%80%90flanked diketopyrrolopyrrole%E2%80%90based semiconducting polymers with/412_Can J Chem Eng - 2024 - Singh - Synthesis of fluorene%E2%80%90flanked diketopyrrolopyrrole%E2%80%90based semiconducting polymers with/pdf/412_Can J Chem Eng - 2024 - Singh - Synthesis of fluorene%E2%80%90flanked diketopyrrolopyrrole%E2%80%90based semiconducting polymers with.txt,text_mining_GPT_extended
NH-FDPP-BT,"FDPP acceptor copolymerized with 2,2-bithiophene","N-H (lactam) on DPP; 9,9-dioctyl on fluorene",amide; alkyl,dioctyl,solubility; backbone planarization,OFET,electronic,about 60 to 70 nm,N/A,N/A,N/A,N/A,1.63  103 cm2 V1 s1,N/A,N/A,N/A,N/A,N/A,N/A,N/A,N/A,N/A,N/A,annealed at 170C for 20 min,"spin-coating (1500 rpm, 60 s)",chloroform,chlorobenzene,N/A,bottom gate bottom contact OFET (BGBC),became rougher,412_Can J Chem Eng - 2024 - Singh - Synthesis of fluorene%E2%80%90flanked diketopyrrolopyrrole%E2%80%90based semiconducting polymers with.txt,scratch/prj/ch_sce_mine/MatAGen/outputs_example/412_Can J Chem Eng - 2024 - Singh - Synthesis of fluorene%E2%80%90flanked diketopyrrolopyrrole%E2%80%90based semiconducting polymers with/412_Can J Chem Eng - 2024 - Singh - Synthesis of fluorene%E2%80%90flanked diketopyrrolopyrrole%E2%80%90based semiconducting polymers with/pdf/412_Can J Chem Eng - 2024 - Singh - Synthesis of fluorene%E2%80%90flanked diketopyrrolopyrrole%E2%80%90based semiconducting polymers with.txt,text_mining_GPT_extended
NH-FDPP-BT,"FDPP acceptor copolymerized with 2,2-bithiophene","N-H (lactam) on DPP; 9,9-dioctyl on fluorene",amide; alkyl,dioctyl,solubility; backbone planarization,OFET,electronic,about 60 to 70 nm,N/A,N/A,N/A,N/A,2.17  103 cm2 V1 s1,N/A,N/A,N/A,N/A,N/A,N/A,N/A,N/A,N/A,N/A,annealed at 200C for 20 min,"spin-coating (1500 rpm, 60 s)",chloroform,chlorobenzene,N/A,bottom gate bottom contact OFET (BGBC),N/A,412_Can J Chem Eng - 2024 - Singh - Synthesis of fluorene%E2%80%90flanked diketopyrrolopyrrole%E2%80%90based semiconducting polymers with.txt,scratch/prj/ch_sce_mine/MatAGen/outputs_example/412_Can J Chem Eng - 2024 - Singh - Synthesis of fluorene%E2%80%90flanked diketopyrrolopyrrole%E2%80%90based semiconducting polymers with/412_Can J Chem Eng - 2024 - Singh - Synthesis of fluorene%E2%80%90flanked diketopyrrolopyrrole%E2%80%90based semiconducting polymers with/pdf/412_Can J Chem Eng - 2024 - Singh - Synthesis of fluorene%E2%80%90flanked diketopyrrolopyrrole%E2%80%90based semiconducting polymers with.txt,text_mining_GPT_extended
NH-FDPP-BT,"FDPP acceptor copolymerized with 2,2-bithiophene","N-H (lactam) on DPP; 9,9-dioctyl on fluorene",amide; alkyl,dioctyl,solubility; backbone planarization,OFET,electronic,about 60 to 70 nm,N/A,N/A,N/A,N/A,2.06  103 cm2 V1 s1,N/A,N/A,N/A,N/A,N/A,N/A,N/A,N/A,N/A,N/A,annealed at 250C for 20 min,"spin-coating (1500 rpm, 60 s)",chloroform,chlorobenzene,N/A,bottom gate bottom contact OFET (BGBC),N/A,412_Can J Chem Eng - 2024 - Singh - Synthesis of fluorene%E2%80%90flanked diketopyrrolopyrrole%E2%80%90based semiconducting polymers with.txt,scratch/prj/ch_sce_mine/MatAGen/outputs_example/412_Can J Chem Eng - 2024 - Singh - Synthesis of fluorene%E2%80%90flanked diketopyrrolopyrrole%E2%80%90based semiconducting polymers with/412_Can J Chem Eng - 2024 - Singh - Synthesis of fluorene%E2%80%90flanked diketopyrrolopyrrole%E2%80%90based semiconducting polymers with/pdf/412_Can J Chem Eng - 2024 - Singh - Synthesis of fluorene%E2%80%90flanked diketopyrrolopyrrole%E2%80%90based semiconducting polymers with.txt,text_mining_GPT_extended
"P(C,C)",poly(isindigo-alt-bithiophene),branched alkyl (octyl-dodecane),alkyl,octyl-dodecane,packing control / reduce ion uptake,OECT,mixed ionic-electronic,39 ± 2 nm,30 mm,84 kg mol−1,N/A,N/A,0.015 ± 0.002 cm2 V−1 s−1,N/A,8.72 ± 0.02 F cm−3,0.13 ± 0.01 F cm−1 V−1 s−1,N/A,N/A,N/A,N/A,N/A,N/A,12.04 Å,0.1 M KCl(aq) electrolyte,spin-coating,chloroform,N/A,0.1 M KCl(aq),top-gate/bottom-contact (TG/BC),edge-on orientation,463_d4tc02135e.txt,scratch/prj/ch_sce_mine/MatAGen/outputs_example/463_d4tc02135e/463_d4tc02135e/pdf/463_d4tc02135e.txt,text_mining_GPT_extended
"P(C,O)",poly(isindigo-alt-bithiophene),branched alkyl and oligoether side chains,alkyl and oligoether,octyl-dodecane; oligoether,"enhance coplanarity, mobility, hydrophilicity, and stability",OECT,mixed ionic-electronic,42 ± 6 nm,30 mm,68 kg mol−1,174 kg mol−1,2.56,0.78 ± 0.09 cm2 V−1 s−1,N/A,74.2 ± 1.5 F cm−3,65.2 ± 6.4 F cm−1 V−1 s−1,N/A,N/A,N/A,N/A,N/A,3.55 Å,12.91 Å,0.1 M KCl(aq) electrolyte,spin-coating,chloroform,chloro-benzene,0.1 M KCl(aq),top-gate/bottom-contact (TG/BC),better edge-on stacking,463_d4tc02135e.txt,scratch/prj/ch_sce_mine/MatAGen/outputs_example/463_d4tc02135e/463_d4tc02135e/pdf/463_d4tc02135e.txt,text_mining_GPT_extended
"P(O,O)",poly(isindigo-alt-bithiophene),oligoether side chains,oligoether,oligoether,enhance hydrophilicity and ion uptake,OECT,mixed ionic-electronic,45 ± 4 nm,30 mm,66 kg mol−1,N/A,N/A,0.35 ± 0.02 cm2 V−1 s−1,N/A,261 ± 16 F cm−3,93.6 ± 6.0 F cm−1 V−1 s−1,N/A,N/A,N/A,N/A,N/A,3.65 Å,11.61 Å,0.1 M KCl(aq) electrolyte,spin-coating,chloroform,N/A,0.1 M KCl(aq),top-gate/bottom-contact (TG/BC),ordered structure,463_d4tc02135e.txt,scratch/prj/ch_sce_mine/MatAGen/outputs_example/463_d4tc02135e/463_d4tc02135e/pdf/463_d4tc02135e.txt,text_mining_GPT_extended
p(g3T2-T),all-thiophene polymer backbone,triethylene glycol side chains,EG,EG3,solubility; ion transport,OECT,mixed ionic-electronic,63 nm,10 μm,22.6 kDa,N/A,N/A,0.16 ± 0.01 cm2 V−1 s−1,N/A,211 ± 18 F cm−3,135 ± 9 F cm−1 V−1 s−1,N/A,N/A,N/A,N/A,N/A,3.56 Å,16.3 Å,aqueous 0.1 M NaCl electrolyte,spin-coating,N/A,N/A,0.1 M NaCl (aqueous),parylene peel-off three-terminal OECT,mixed face-on/edge-on orientation,452_ethylene-glycol-based-side-chain-length-engineering-in-polythiophenes-and-its-impact-on-organic-electrochemical.txt,scratch/prj/ch_sce_mine/MatAGen/outputs_example/452_ethylene-glycol-based-side-chain-length-engineering-in-polythiophenes-and-its-impact-on-organic-electrochemical/452_ethylene-glycol-based-side-chain-length-engineering-in-polythiophenes-and-its-impact-on-organic-electrochemical/pdf/452_ethylene-glycol-based-side-chain-length-engineering-in-polythiophenes-and-its-impact-on-organic-electrochemical.txt,text_mining_GPT_extended
p(g4T2-T),all-thiophene polymer backbone,tetraethylene glycol side chains,EG,EG4,solubility; ion transport,OECT,mixed ionic-electronic,53 nm,10 μm,28.0 kDa,N/A,N/A,0.06 ± 0.01 cm2 V−1 s−1,N/A,192 ± 10 F cm−3,54 ± 8 F cm−1 V−1 s−1,N/A,N/A,N/A,N/A,N/A,3.54 Å,24.4 Å,aqueous 0.1 M NaCl electrolyte,spin-coating,N/A,N/A,0.1 M NaCl (aqueous),parylene peel-off three-terminal OECT,face-on orientation,452_ethylene-glycol-based-side-chain-length-engineering-in-polythiophenes-and-its-impact-on-organic-electrochemical.txt,scratch/prj/ch_sce_mine/MatAGen/outputs_example/452_ethylene-glycol-based-side-chain-length-engineering-in-polythiophenes-and-its-impact-on-organic-electrochemical/452_ethylene-glycol-based-side-chain-length-engineering-in-polythiophenes-and-its-impact-on-organic-electrochemical/pdf/452_ethylene-glycol-based-side-chain-length-engineering-in-polythiophenes-and-its-impact-on-organic-electrochemical.txt,text_mining_GPT_extended
p(g2T2-T),all-thiophene polymer backbone,diethylene glycol side chains,EG,EG2,solubility; ion transport,OECT,mixed ionic-electronic,46 nm,10 μm,N/A,N/A,N/A,∼10−4 cm2 V−1 s−1,N/A,8 ± 2 F cm−3,9 ± 2 F cm−1 V−1 s−1,N/A,N/A,N/A,N/A,N/A,N/A,N/A,aqueous 0.1 M NaCl electrolyte,spin-coating,N/A,N/A,0.1 M NaCl (aqueous),parylene peel-off three-terminal OECT,low solubility in chloroform,452_ethylene-glycol-based-side-chain-length-engineering-in-polythiophenes-and-its-impact-on-organic-electrochemical.txt,scratch/prj/ch_sce_mine/MatAGen/outputs_example/452_ethylene-glycol-based-side-chain-length-engineering-in-polythiophenes-and-its-impact-on-organic-electrochemical/452_ethylene-glycol-based-side-chain-length-engineering-in-polythiophenes-and-its-impact-on-organic-electrochemical/pdf/452_ethylene-glycol-based-side-chain-length-engineering-in-polythiophenes-and-its-impact-on-organic-electrochemical.txt,text_mining_GPT_extended
p(g6T2-T),all-thiophene polymer backbone,hexaethylene glycol side chains,EG,EG6,solubility; ion transport,N/A,mixed ionic-electronic,N/A,N/A,N/A,N/A,N/A,N/A,N/A,N/A,N/A,N/A,N/A,N/A,N/A,N/A,23.8 Å,aqueous 0.1 M NaCl electrolyte,N/A,N/A,N/A,0.1 M NaCl (aqueous),three-electrode DPV/CV,reduced molecular aggregation,N/A,452_ethylene-glycol-based-side-chain-length-engineering-in-polythiophenes-and-its-impact-on-organic-electrochemical.txt,scratch/prj/ch_sce_mine/MatAGen/outputs_example/452_ethylene-glycol-based-side-chain-length-engineering-in-polythiophenes-and-its-impact-on-organic-electrochemical/452_ethylene-glycol-based-side-chain-length-engineering-in-polythiophenes-and-its-impact-on-organic-electrochemical/pdf/452_ethylene-glycol-based-side-chain-length-engineering-in-polythiophenes-and-its-impact-on-organic-electrochemical.txt,text_mining_GPT_extended
n-PT5,"alternating thiazole-flanked thieno[3,4-c]pyrrole-4,6-dione (TPD) unit and 3,4-dicyanothiophene (2CN-T) unit",branched oligo(ethylene glycol) (OEG) side chains,OEG,N/A,solubility in alcohol,thermoelectric,electronic,N/A,N/A,98.9 kDa,N/A,1.9,N/A,N/A,N/A,N/A,N/A,N/A,N/A,N/A,semi-crystalline,3.50 Å,N/A,thin film,spin-coating,HFIP,"toluene, THF, DMF",N/A,Cyclic voltammetry and UV–vis–NIR,primarily oriented face-on,492_Advanced Science - 2024 - Fan - Alcohol%E2%80%90Processable All%E2%80%90Polymer n%E2%80%90Type Thermoelectrics.txt,scratch/prj/ch_sce_mine/MatAGen/outputs_example/492_Advanced Science - 2024 - Fan - Alcohol%E2%80%90Processable All%E2%80%90Polymer n%E2%80%90Type Thermoelectrics/492_Advanced Science - 2024 - Fan - Alcohol%E2%80%90Processable All%E2%80%90Polymer n%E2%80%90Type Thermoelectrics/pdf/492_Advanced Science - 2024 - Fan - Alcohol%E2%80%90Processable All%E2%80%90Polymer n%E2%80%90Type Thermoelectrics.txt,text_mining_GPT_extended
n-PT5: PEI,"alternating thiazole-flanked thieno[3,4-c]pyrrole-4,6-dione (TPD) unit and 3,4-dicyanothiophene (2CN-T) unit",branched oligo(ethylene glycol) (OEG) side chains,OEG,N/A,"solubility, miscibility",thermoelectric,electronic,N/A,N/A,98.9 kDa,N/A,1.9,N/A,1.62 × 10−2 cm2 V−1 s−1,N/A,N/A,N/A,N/A,N/A,N/A,semi-crystalline,3.50 Å,N/A,6 wt% PEI; annealed 140 °C 1.5 h,spin-coating,HFIP,"toluene, THF, DMF",N/A,Hall-effect and Seebeck measurements,well preserved,492_Advanced Science - 2024 - Fan - Alcohol%E2%80%90Processable All%E2%80%90Polymer n%E2%80%90Type Thermoelectrics.txt,scratch/prj/ch_sce_mine/MatAGen/outputs_example/492_Advanced Science - 2024 - Fan - Alcohol%E2%80%90Processable All%E2%80%90Polymer n%E2%80%90Type Thermoelectrics/492_Advanced Science - 2024 - Fan - Alcohol%E2%80%90Processable All%E2%80%90Polymer n%E2%80%90Type Thermoelectrics/pdf/492_Advanced Science - 2024 - Fan - Alcohol%E2%80%90Processable All%E2%80%90Polymer n%E2%80%90Type Thermoelectrics.txt,text_mining_GPT_extended
n-PT5: N-DMBI,"alternating thiazole-flanked thieno[3,4-c]pyrrole-4,6-dione (TPD) unit and 3,4-dicyanothiophene (2CN-T) unit",branched oligo(ethylene glycol) (OEG) side chains,OEG,N/A,"solubility, miscibility",thermoelectric,electronic,N/A,N/A,98.9 kDa,N/A,1.9,N/A,4.30 × 10−3 cm2 V−1 s−1,N/A,N/A,N/A,N/A,N/A,N/A,amorphous,N/A,N/A,40 wt% N-DMBI; annealed 140 °C 1.5 h,spin-coating,HFIP,"toluene, THF, DMF",N/A,Hall-effect and Seebeck measurements,noncrystallinity,492_Advanced Science - 2024 - Fan - Alcohol%E2%80%90Processable All%E2%80%90Polymer n%E2%80%90Type Thermoelectrics.txt,scratch/prj/ch_sce_mine/MatAGen/outputs_example/492_Advanced Science - 2024 - Fan - Alcohol%E2%80%90Processable All%E2%80%90Polymer n%E2%80%90Type Thermoelectrics/492_Advanced Science - 2024 - Fan - Alcohol%E2%80%90Processable All%E2%80%90Polymer n%E2%80%90Type Thermoelectrics/pdf/492_Advanced Science - 2024 - Fan - Alcohol%E2%80%90Processable All%E2%80%90Polymer n%E2%80%90Type Thermoelectrics.txt,text_mining_GPT_extended
p(aT2),bithiophene,dialkoxy(tetradecyl),alkoxy,tetradecyl,N/A,N/A,mixed ionic–electronic,N/A,N/A,N/A,N/A,N/A,N/A,N/A,N/A,N/A,N/A,N/A,N/A,N/A,crystalline,5.2 Å,24.6 Å,experimental XRD,N/A,N/A,N/A,N/A,N/A,tilted stack,479_Advanced Materials - 2022 - Siemons - Impact of Side%E2%80%90Chain Hydrophilicity on Packing  Swelling  and Ion Interactions in.txt,scratch/prj/ch_sce_mine/MatAGen/outputs_example/479_Advanced Materials - 2022 - Siemons - Impact of Side%E2%80%90Chain Hydrophilicity on Packing  Swelling  and Ion Interactions in/479_Advanced Materials - 2022 - Siemons - Impact of Side%E2%80%90Chain Hydrophilicity on Packing  Swelling  and Ion Interactions in/pdf/479_Advanced Materials - 2022 - Siemons - Impact of Side%E2%80%90Chain Hydrophilicity on Packing  Swelling  and Ion Interactions in.txt,text_mining_GPT_extended
p(gT2),bithiophene,dialkoxy(triethyleneglycol),glycol,triethylene glycol,increase uptake of water and ions,N/A,mixed ionic–electronic,N/A,N/A,N/A,N/A,N/A,N/A,N/A,N/A,N/A,N/A,N/A,N/A,N/A,crystalline,4.0 Å,N/A,experimental XRD,N/A,N/A,N/A,N/A,N/A,deflected stack,479_Advanced Materials - 2022 - Siemons - Impact of Side%E2%80%90Chain Hydrophilicity on Packing  Swelling  and Ion Interactions in.txt,scratch/prj/ch_sce_mine/MatAGen/outputs_example/479_Advanced Materials - 2022 - Siemons - Impact of Side%E2%80%90Chain Hydrophilicity on Packing  Swelling  and Ion Interactions in/479_Advanced Materials - 2022 - Siemons - Impact of Side%E2%80%90Chain Hydrophilicity on Packing  Swelling  and Ion Interactions in/pdf/479_Advanced Materials - 2022 - Siemons - Impact of Side%E2%80%90Chain Hydrophilicity on Packing  Swelling  and Ion Interactions in.txt,text_mining_GPT_extended
p(gT2),bithiophene,dialkoxy(triethyleneglycol),glycol,triethylene glycol,increase uptake of water and ions,N/A,mixed ionic–electronic,N/A,N/A,N/A,N/A,N/A,N/A,N/A,N/A,N/A,N/A,N/A,N/A,N/A,crystalline,6.0 nm,N/A,immersed in aqueous 0.2 m NaCl,N/A,N/A,N/A,0.2 m NaCl,N/A,water in lamellar stack,479_Advanced Materials - 2022 - Siemons - Impact of Side%E2%80%90Chain Hydrophilicity on Packing  Swelling  and Ion Interactions in.txt,scratch/prj/ch_sce_mine/MatAGen/outputs_example/479_Advanced Materials - 2022 - Siemons - Impact of Side%E2%80%90Chain Hydrophilicity on Packing  Swelling  and Ion Interactions in/479_Advanced Materials - 2022 - Siemons - Impact of Side%E2%80%90Chain Hydrophilicity on Packing  Swelling  and Ion Interactions in/pdf/479_Advanced Materials - 2022 - Siemons - Impact of Side%E2%80%90Chain Hydrophilicity on Packing  Swelling  and Ion Interactions in.txt,text_mining_GPT_extended
p(aT2),bithiophene,dialkoxy(tetradecyl),alkoxy,tetradecyl,N/A,N/A,mixed ionic–electronic,N/A,N/A,N/A,N/A,N/A,N/A,N/A,N/A,N/A,N/A,N/A,N/A,N/A,crystalline,N/A,N/A,immersed in aqueous 0.2 m NaCl,N/A,N/A,N/A,0.2 m NaCl,N/A,water near backbone,479_Advanced Materials - 2022 - Siemons - Impact of Side%E2%80%90Chain Hydrophilicity on Packing  Swelling  and Ion Interactions in.txt,scratch/prj/ch_sce_mine/MatAGen/outputs_example/479_Advanced Materials - 2022 - Siemons - Impact of Side%E2%80%90Chain Hydrophilicity on Packing  Swelling  and Ion Interactions in/479_Advanced Materials - 2022 - Siemons - Impact of Side%E2%80%90Chain Hydrophilicity on Packing  Swelling  and Ion Interactions in/pdf/479_Advanced Materials - 2022 - Siemons - Impact of Side%E2%80%90Chain Hydrophilicity on Packing  Swelling  and Ion Interactions in.txt,text_mining_GPT_extended
PE2-OE4,poly(ProDOT-biEDOT) backbone,linear oligo(ethylene oxy) (OE4),oligo(ethylene oxy),OE4,promote ion uptake; solubility/processability,OECT,mixed ionic-electronic,20–312 nm,N/A,7.4 kg mol−1,N/A,1.9,N/A,N/A,207 ± 19 F cm−3,830 ± 37 F cm−1 V−1 s−1,N/A,N/A,N/A,N/A,N/A,N/A,N/A,0.1 m NaCl/H2O,spin coating,chloroform,N/A,0.1 m NaCl/H2O,planar OECT with Ag/AgCl pellet gate,ordered polymer chains in aggregates,472_Adv Funct Materials - 2024 - Bardagot - Balancing Electroactive Backbone and Oligo Ethylene Oxy  Side%E2%80%90Chain Content.txt,scratch/prj/ch_sce_mine/MatAGen/outputs_example/472_Adv Funct Materials - 2024 - Bardagot - Balancing Electroactive Backbone and Oligo Ethylene Oxy  Side%E2%80%90Chain Content/472_Adv Funct Materials - 2024 - Bardagot - Balancing Electroactive Backbone and Oligo Ethylene Oxy  Side%E2%80%90Chain Content/pdf/472_Adv Funct Materials - 2024 - Bardagot - Balancing Electroactive Backbone and Oligo Ethylene Oxy  Side%E2%80%90Chain Content.txt,text_mining_GPT_extended
