Repository: Rkl2023/Text-mining-postprocessing

Project overview
----------------
PolyStruct-Mine extracts polymer structural information from text-mined names (OPSIN + heuristics) and image-derived candidates (DECIMER/image pool). It standardizes backbone and side-chain representations, matches text rows to image candidates, and outputs repeat-unit SMILES with provenance, confidence, and audit logs.

Pipeline architecture (Layers 0–4)
1. Layer 0 — Standardization: Normalize schema/columns, clean names/SMILES, log schema report.
2. Layer 1 — Name → Structure: OPSIN (via JPype + local JAR) plus domain dictionaries/alkyl heuristics to derive backbone/sidechain SMILES from text.
3.

File: data/user_polymer.csv (part 5 of 11)
polymer_name,backbone,side_chain,side_chain_type,side_chain_length,side_chain_design_intent,device_type,transport_regime,film_thickness,channel_length,molecular_weight_mn,molecular_weight_mw,dispersity,mobility_h,mobility_e,capacitance,uc_star,pce,jsc,voc,ff,crystallinity,pi_pi_spacing,lamellar_spacing,experiment_condition,processing_method,processing_solvent,synthesis_solvent,electrolyte,measurement_method,notes,_source_file,_source_path,_config_name
PE2-OE6,poly(ProDOT-biEDOT) backbone,linear oligo(ethylene oxy) (OE6),oligo(ethylene oxy),OE6,promote ion uptake; solubility/processability,OECT,mixed ionic-electronic,55–585 nm,N/A,13.8 kg mol−1,N/A,1.2,N/A,N/A,92 ± 14 F cm−3,239 ± 7 F cm−1 V−1 s−1,N/A,N/A,N/A,N/A,N/A,N/A,N/A,0.1 m NaCl/H2O,spin coating,chloroform,N/A,0.1 m NaCl/H2O,planar OECT with Ag/AgCl pellet gate,N/A,472_Adv Funct Materials - 2024 - Bardagot - Balancing Electroactive Backbone and Oligo Ethylene Oxy  Side%E2%80%90Chain Content.txt,scratch/prj/ch_sce_mine/MatAGen/outputs_example/472_Adv Funct Materials - 2024 - Bardagot - Balancing Electroactive Backbone and Oligo Ethylene Oxy  Side%E2%80%90Chain Content/472_Adv Funct Materials - 2024 - Bardagot - Balancing Electroactive Backbone and Oligo Ethylene Oxy  Side%E2%80%90Chain Content/pdf/472_Adv Funct Materials - 2024 - Bardagot - Balancing Electroactive Backbone and Oligo Ethylene Oxy  Side%E2%80%90Chain Content.txt,text_mining_GPT_extended
PE2-OE2OE2,poly(ProDOT-biEDOT) backbone,branched oligo(ethylene oxy) (OE2OE2),oligo(ethylene oxy),OE2OE2,promote ion uptake; solubility/processability,OECT,mixed ionic-electronic,48–368 nm,N/A,15.0 kg mol−1,N/A,1.5,N/A,N/A,138 ± 19 F cm−3,486 ± 11 F cm−1 V−1 s−1,N/A,N/A,N/A,N/A,N/A,N/A,N/A,0.1 m NaCl/H2O,spin coating,chloroform,N/A,0.1 m NaCl/H2O,planar OECT with Ag/AgCl pellet gate,ordered polymer chains in aggregates,472_Adv Funct Materials - 2024 - Bardagot - Balancing Electroactive Backbone and Oligo Ethylene Oxy  Side%E2%80%90Chain Content.txt,scratch/prj/ch_sce_mine/MatAGen/outputs_example/472_Adv Funct Materials - 2024 - Bardagot - Balancing Electroactive Backbone and Oligo Ethylene Oxy  Side%E2%80%90Chain Content/472_Adv Funct Materials - 2024 - Bardagot - Balancing Electroactive Backbone and Oligo Ethylene Oxy  Side%E2%80%90Chain Content/pdf/472_Adv Funct Materials - 2024 - Bardagot - Balancing Electroactive Backbone and Oligo Ethylene Oxy  Side%E2%80%90Chain Content.txt,text_mining_GPT_extended
PE2-OE2OE3,poly(ProDOT-biEDOT) backbone,branched oligo(ethylene oxy) (OE2OE3),oligo(ethylene oxy),OE2OE3,promote ion uptake; solubility/processability,OECT,mixed ionic-electronic,34–260 nm,N/A,20.0 kg mol−1,N/A,1.7,N/A,N/A,149 ± 25 F cm−3,604 ± 23 F cm−1 V−1 s−1,N/A,N/A,N/A,N/A,N/A,N/A,N/A,0.1 m NaCl/H2O,spin coating,chloroform,N/A,0.1 m NaCl/H2O,planar OECT with Ag/AgCl pellet gate,ordered polymer chains in aggregates,472_Adv Funct Materials - 2024 - Bardagot - Balancing Electroactive Backbone and Oligo Ethylene Oxy  Side%E2%80%90Chain Content.txt,scratch/prj/ch_sce_mine/MatAGen/outputs_example/472_Adv Funct Materials - 2024 - Bardagot - Balancing Electroactive Backbone and Oligo Ethylene Oxy  Side%E2%80%90Chain Content/472_Adv Funct Materials - 2024 - Bardagot - Balancing Electroactive Backbone and Oligo Ethylene Oxy  Side%E2%80%90Chain Content/pdf/472_Adv Funct Materials - 2024 - Bardagot - Balancing Electroactive Backbone and Oligo Ethylene Oxy  Side%E2%80%90Chain Content.txt,text_mining_GPT_extended
PE2-OE3OE3,poly(ProDOT-biEDOT) backbone,branched oligo(ethylene oxy) (OE3OE3),oligo(ethylene oxy),OE3OE3,promote ion uptake; solubility/processability,OECT,mixed ionic-electronic,39–189 nm,N/A,26.0 kg mol−1,N/A,2.1,N/A,N/A,143 ± 20 F cm−3,511 ± 27 F cm−1 V−1 s−1,N/A,N/A,N/A,N/A,N/A,N/A,N/A,0.1 m NaCl/H2O,spin coating,chloroform,N/A,0.1 m NaCl/H2O,planar OECT with Ag/AgCl pellet gate,ordered polymer chains in aggregates,472_Adv Funct Materials - 2024 - Bardagot - Balancing Electroactive Backbone and Oligo Ethylene Oxy  Side%E2%80%90Chain Content.txt,scratch/prj/ch_sce_mine/MatAGen/outputs_example/472_Adv Funct Materials - 2024 - Bardagot - Balancing Electroactive Backbone and Oligo Ethylene Oxy  Side%E2%80%90Chain Content/472_Adv Funct Materials - 2024 - Bardagot - Balancing Electroactive Backbone and Oligo Ethylene Oxy  Side%E2%80%90Chain Content/pdf/472_Adv Funct Materials - 2024 - Bardagot - Balancing Electroactive Backbone and Oligo Ethylene Oxy  Side%E2%80%90Chain Content.txt,text_mining_GPT_extended
P1,IDTz-DTBT/DTBTff,linear dodecyl,alkyl,dodecyl,solubility,OFET,electronic,N/A,10 μm,42.7 kg mol−1,N/A,1.94,0.44 cm2 V−1 s−1,0.15 cm2 V−1 s−1,N/A,N/A,N/A,N/A,N/A,N/A,amorphous,N/A,N/A,solution-processed thin films,solution-processed,chloroform,chlorobenzene,N/A,top-gate/bottom-contact (TG/BC),no significant shift,432_indacenodithiazole-ladder-type-bridged-di%28thiophene%29-difluoro-benzothiadiazole-conjugated-copolymers-as-ambipolar.txt,scratch/prj/ch_sce_mine/MatAGen/outputs_example/432_indacenodithiazole-ladder-type-bridged-di%28thiophene%29-difluoro-benzothiadiazole-conjugated-copolymers-as-ambipolar/432_indacenodithiazole-ladder-type-bridged-di%28thiophene%29-difluoro-benzothiadiazole-conjugated-copolymers-as-ambipolar/pdf/432_indacenodithiazole-ladder-type-bridged-di%28thiophene%29-difluoro-benzothiadiazole-conjugated-copolymers-as-ambipolar.txt,text_mining_GPT_extended
P2,IDTz-DTBT/DTBTff,linear dodecyl,alkyl,dodecyl,solubility,OFET,electronic,N/A,10 μm,38.3 kg mol−1,N/A,2.00,0.87 cm2 V−1 s−1,0.13 cm2 V−1 s−1,N/A,N/A,N/A,N/A,N/A,N/A,amorphous,N/A,N/A,solution-processed thin films,solution-processed,chloroform,chlorobenzene,N/A,top-gate/bottom-contact (TG/BC),pronounced vibronic shoulders,432_indacenodithiazole-ladder-type-bridged-di%28thiophene%29-difluoro-benzothiadiazole-conjugated-copolymers-as-ambipolar.txt,scratch/prj/ch_sce_mine/MatAGen/outputs_example/432_indacenodithiazole-ladder-type-bridged-di%28thiophene%29-difluoro-benzothiadiazole-conjugated-copolymers-as-ambipolar/432_indacenodithiazole-ladder-type-bridged-di%28thiophene%29-difluoro-benzothiadiazole-conjugated-copolymers-as-ambipolar/pdf/432_indacenodithiazole-ladder-type-bridged-di%28thiophene%29-difluoro-benzothiadiazole-conjugated-copolymers-as-ambipolar.txt,text_mining_GPT_extended
P3,IDTz-DTBT/DTBTff,combination of branched and linear side chains,alkyl,2-octyldodecyl and dodecyl,solubility,OFET,electronic,N/A,10 μm,39.8 kg mol−1,N/A,1.52,0.045 cm2 V−1 s−1,0.50 cm2 V−1 s−1,N/A,N/A,N/A,N/A,N/A,N/A,amorphous,N/A,N/A,solution-processed thin films,solution-processed,chloroform,chlorobenzene,N/A,top-gate/bottom-contact (TG/BC),27 nm red shift,432_indacenodithiazole-ladder-type-bridged-di%28thiophene%29-difluoro-benzothiadiazole-conjugated-copolymers-as-ambipolar.txt,scratch/prj/ch_sce_mine/MatAGen/outputs_example/432_indacenodithiazole-ladder-type-bridged-di%28thiophene%29-difluoro-benzothiadiazole-conjugated-copolymers-as-ambipolar/432_indacenodithiazole-ladder-type-bridged-di%28thiophene%29-difluoro-benzothiadiazole-conjugated-copolymers-as-ambipolar/pdf/432_indacenodithiazole-ladder-type-bridged-di%28thiophene%29-difluoro-benzothiadiazole-conjugated-copolymers-as-ambipolar.txt,text_mining_GPT_extended
P4,IDTz-DTBT/DTBTff,combination of branched and linear side chains,alkyl,2-octyldodecyl and dodecyl,solubility,OFET,electronic,N/A,10 μm,31.7 kg mol−1,N/A,1.64,0.12 cm2 V−1 s−1,0.33 cm2 V−1 s−1,N/A,N/A,N/A,N/A,N/A,N/A,amorphous,N/A,N/A,solution-processed thin films,solution-processed,chloroform,chlorobenzene,N/A,top-gate/bottom-contact (TG/BC),pronounced vibronic shoulders,432_indacenodithiazole-ladder-type-bridged-di%28thiophene%29-difluoro-benzothiadiazole-conjugated-copolymers-as-ambipolar.txt,scratch/prj/ch_sce_mine/MatAGen/outputs_example/432_indacenodithiazole-ladder-type-bridged-di%28thiophene%29-difluoro-benzothiadiazole-conjugated-copolymers-as-ambipolar/432_indacenodithiazole-ladder-type-bridged-di%28thiophene%29-difluoro-benzothiadiazole-conjugated-copolymers-as-ambipolar/pdf/432_indacenodithiazole-ladder-type-bridged-di%28thiophene%29-difluoro-benzothiadiazole-conjugated-copolymers-as-ambipolar.txt,text_mining_GPT_extended
"DPP3T-C8,12",dithienyl-diketopyrrolopyrrole and thiophene,branched alkyl,alkyl,"C8,12",N/A,OFET,electronic,N/A,2.5 μm,N/A,N/A,N/A,4.0 × 10−2 cm2 V−1 s−1,N/A,N/A,N/A,N/A,N/A,N/A,N/A,N/A,N/A,N/A,annealed 50 °C 15 min,spin coating,chloroform,N/A,0.1 M NaCl,BGBC (bottom gate bottom contact),hydrophobic,455_improving-the-compatibility-of-diketopyrrolopyrrole-semiconducting-polymers-for-biological-interfacing-by-lysine.txt,scratch/prj/ch_sce_mine/MatAGen/outputs_example/455_improving-the-compatibility-of-diketopyrrolopyrrole-semiconducting-polymers-for-biological-interfacing-by-lysine/455_improving-the-compatibility-of-diketopyrrolopyrrole-semiconducting-polymers-for-biological-interfacing-by-lysine/pdf/455_improving-the-compatibility-of-diketopyrrolopyrrole-semiconducting-polymers-for-biological-interfacing-by-lysine.txt,text_mining_GPT_extended
DPP3T-L0-TFA,dithienyl-diketopyrrolopyrrole and thiophene,lysine (protonated by TFA),lysine,N/A,improve cell adhesion,OFET,electronic,N/A,2.5 μm,N/A,N/A,N/A,5.7 × 10−3 cm2 V−1 s−1,N/A,N/A,N/A,N/A,N/A,N/A,N/A,N/A,N/A,N/A,annealed 50 °C 15 min,spin coating,DMF,DMF,0.1 M NaCl,BGBC (bottom gate bottom contact),attributed to aggregation,455_improving-the-compatibility-of-diketopyrrolopyrrole-semiconducting-polymers-for-biological-interfacing-by-lysine.txt,scratch/prj/ch_sce_mine/MatAGen/outputs_example/455_improving-the-compatibility-of-diketopyrrolopyrrole-semiconducting-polymers-for-biological-interfacing-by-lysine/455_improving-the-compatibility-of-diketopyrrolopyrrole-semiconducting-polymers-for-biological-interfacing-by-lysine/pdf/455_improving-the-compatibility-of-diketopyrrolopyrrole-semiconducting-polymers-for-biological-interfacing-by-lysine.txt,text_mining_GPT_extended
DPP3T-L1-TFA,dithienyl-diketopyrrolopyrrole and thiophene,lysine (protonated by TFA),lysine,N/A,improve cell adhesion,OFET,electronic,N/A,2.5 μm,N/A,N/A,N/A,5.3 × 10−3 cm2 V−1 s−1,N/A,N/A,N/A,N/A,N/A,N/A,N/A,N/A,N/A,N/A,annealed 50 °C 15 min,spin coating,DMF,DMF,0.1 M NaCl,BGBC (bottom gate bottom contact),less aggregation observed,455_improving-the-compatibility-of-diketopyrrolopyrrole-semiconducting-polymers-for-biological-interfacing-by-lysine.txt,scratch/prj/ch_sce_mine/MatAGen/outputs_example/455_improving-the-compatibility-of-diketopyrrolopyrrole-semiconducting-polymers-for-biological-interfacing-by-lysine/455_improving-the-compatibility-of-diketopyrrolopyrrole-semiconducting-polymers-for-biological-interfacing-by-lysine/pdf/455_improving-the-compatibility-of-diketopyrrolopyrrole-semiconducting-polymers-for-biological-interfacing-by-lysine.txt,text_mining_GPT_extended
DPP3T-L2-TFA,dithienyl-diketopyrrolopyrrole and thiophene,lysine (protonated by TFA),lysine,N/A,improve cell adhesion,OFET,electronic,N/A,2.5 μm,N/A,N/A,N/A,1.6 × 10−3 cm2 V−1 s−1,N/A,N/A,N/A,N/A,N/A,N/A,N/A,N/A,N/A,N/A,annealed 50 °C 15 min,spin coating,DMF,DMF,0.1 M NaCl,BGBC (bottom gate bottom contact),rectangular-shaped curve,455_improving-the-compatibility-of-diketopyrrolopyrrole-semiconducting-polymers-for-biological-interfacing-by-lysine.txt,scratch/prj/ch_sce_mine/MatAGen/outputs_example/455_improving-the-compatibility-of-diketopyrrolopyrrole-semiconducting-polymers-for-biological-interfacing-by-lysine/455_improving-the-compatibility-of-diketopyrrolopyrrole-semiconducting-polymers-for-biological-interfacing-by-lysine/pdf/455_improving-the-compatibility-of-diketopyrrolopyrrole-semiconducting-polymers-for-biological-interfacing-by-lysine.txt,text_mining_GPT_extended
PLL,poly-L-lysine backbone,lysine residues,lysine,N/A,improve cell adhesion,N/A,N/A,N/A,N/A,N/A,N/A,N/A,N/A,N/A,N/A,N/A,N/A,N/A,N/A,N/A,N/A,N/A,N/A,drop-casted,drop casting,water,N/A,N/A,N/A,hydrophilic,455_improving-the-compatibility-of-diketopyrrolopyrrole-semiconducting-polymers-for-biological-interfacing-by-lysine.txt,scratch/prj/ch_sce_mine/MatAGen/outputs_example/455_improving-the-compatibility-of-diketopyrrolopyrrole-semiconducting-polymers-for-biological-interfacing-by-lysine/455_improving-the-compatibility-of-diketopyrrolopyrrole-semiconducting-polymers-for-biological-interfacing-by-lysine/pdf/455_improving-the-compatibility-of-diketopyrrolopyrrole-semiconducting-polymers-for-biological-interfacing-by-lysine.txt,text_mining_GPT_extended
PTVTTT14,copolymer of TVT and TT,n-myristyl (tetradecyl),alkyl,C14,solubility,TE,electronic,N/A,N/A,44.5 kDa,N/A,1.71,0.14 cm2 V−1 s−1,N/A,N/A,N/A,N/A,N/A,N/A,N/A,crystalline,N/A,20.0 Å,spin-coated from DCB,spin-coating,o-dichlorobenzene,chlorobenzene,N/A,four-point probe and temperature-gradient measurement,edge-on orientation,495_1-s2.0-S1566119922002439-main.txt,scratch/prj/ch_sce_mine/MatAGen/outputs_example/495_1-s2.0-S1566119922002439-main/495_1-s2.0-S1566119922002439-main/pdf/495_1-s2.0-S1566119922002439-main.txt,text_mining_GPT_extended
PTVTDTT18,copolymer of TVT and DTT,n-octadecyl,alkyl,C18,solubility,TE,electronic,N/A,N/A,10.0 kDa,N/A,1.28,0.08 cm2 V−1 s−1,N/A,N/A,N/A,N/A,N/A,N/A,N/A,crystalline,N/A,22.7 Å,spin-coated from DCB,spin-coating,o-dichlorobenzene,chlorobenzene,N/A,four-point probe and temperature-gradient measurement,higher crystallinity,495_1-s2.0-S1566119922002439-main.txt,scratch/prj/ch_sce_mine/MatAGen/outputs_example/495_1-s2.0-S1566119922002439-main/495_1-s2.0-S1566119922002439-main/pdf/495_1-s2.0-S1566119922002439-main.txt,text_mining_GPT_extended
PTVTTT14,copolymer of TVT and TT,n-myristyl (tetradecyl),alkyl,C14,solubility,TE,electronic,N/A,N/A,44.5 kDa,N/A,1.71,0.14 cm2 V−1 s−1,N/A,N/A,N/A,N/A,N/A,N/A,N/A,crystalline,N/A,3.4 Å,CuTFSI (0.5 mg mL−1),immersion doping,nitromethane,chlorobenzene,N/A,four-point probe and temperature-gradient measurement,very high doping level,495_1-s2.0-S1566119922002439-main.txt,scratch/prj/ch_sce_mine/MatAGen/outputs_example/495_1-s2.0-S1566119922002439-main/495_1-s2.0-S1566119922002439-main/pdf/495_1-s2.0-S1566119922002439-main.txt,text_mining_GPT_extended
PTVTTT14,copolymer of TVT and TT,n-myristyl (tetradecyl),alkyl,C14,solubility,TE,electronic,N/A,N/A,44.5 kDa,N/A,1.71,0.14 cm2 V−1 s−1,N/A,N/A,N/A,N/A,N/A,N/A,N/A,crystalline,N/A,2.0 Å,polymer/dopant molar ratio 100:150,solution mixing and spin-coating,o-dichlorobenzene,chlorobenzene,N/A,four-point probe and temperature-gradient measurement,comparatively lower doping level,495_1-s2.0-S1566119922002439-main.txt,scratch/prj/ch_sce_mine/MatAGen/outputs_example/495_1-s2.0-S1566119922002439-main/495_1-s2.0-S1566119922002439-main/pdf/495_1-s2.0-S1566119922002439-main.txt,text_mining_GPT_extended
PTVTTT14,copolymer of TVT and TT,n-myristyl (tetradecyl),alkyl,C14,solubility,TE,electronic,N/A,N/A,44.5 kDa,N/A,1.71,0.14 cm2 V−1 s−1,N/A,N/A,N/A,N/A,N/A,N/A,N/A,crystalline,N/A,2.2 Å,F4TCNQ (1 mg mL−1),immersion doping,acetonitrile,chlorobenzene,N/A,four-point probe and temperature-gradient measurement,integer charge transfer,495_1-s2.0-S1566119922002439-main.txt,scratch/prj/ch_sce_mine/MatAGen/outputs_example/495_1-s2.0-S1566119922002439-main/495_1-s2.0-S1566119922002439-main/pdf/495_1-s2.0-S1566119922002439-main.txt,text_mining_GPT_extended
PTVTDTT18,copolymer of TVT and DTT,n-octadecyl,alkyl,C18,solubility,TE,electronic,N/A,N/A,10.0 kDa,N/A,1.28,0.08 cm2 V−1 s−1,N/A,N/A,N/A,N/A,N/A,N/A,N/A,crystalline,N/A,2.8 Å,CuTFSI (0.1 mg mL−1),immersion doping,nitromethane,chlorobenzene,N/A,four-point probe and temperature-gradient measurement,higher doping level,495_1-s2.0-S1566119922002439-main.txt,scratch/prj/ch_sce_mine/MatAGen/outputs_example/495_1-s2.0-S1566119922002439-main/495_1-s2.0-S1566119922002439-main/pdf/495_1-s2.0-S1566119922002439-main.txt,text_mining_GPT_extended
PTVTDTT18,copolymer of TVT and DTT,n-octadecyl,alkyl,C18,solubility,TE,electronic,N/A,N/A,10.0 kDa,N/A,1.28,0.08 cm2 V−1 s−1,N/A,N/A,N/A,N/A,N/A,N/A,N/A,crystalline,N/A,1.1 Å,polymer/dopant molar ratio 100:100,solution mixing and spin-coating,o-dichlorobenzene,chlorobenzene,N/A,four-point probe and temperature-gradient measurement,comparatively lower doping level,495_1-s2.0-S1566119922002439-main.txt,scratch/prj/ch_sce_mine/MatAGen/outputs_example/495_1-s2.0-S1566119922002439-main/495_1-s2.0-S1566119922002439-main/pdf/495_1-s2.0-S1566119922002439-main.txt,text_mining_GPT_extended
PTVTDTT18,copolymer of TVT and DTT,n-octadecyl,alkyl,C18,solubility,TE,electronic,N/A,N/A,10.0 kDa,N/A,1.28,0.08 cm2 V−1 s−1,N/A,N/A,N/A,N/A,N/A,N/A,N/A,crystalline,N/A,1.7 Å,F4TCNQ (5 mg mL−1),immersion doping,acetonitrile,chlorobenzene,N/A,four-point probe and temperature-gradient measurement,integer charge transfer,495_1-s2.0-S1566119922002439-main.txt,scratch/prj/ch_sce_mine/MatAGen/outputs_example/495_1-s2.0-S1566119922002439-main/495_1-s2.0-S1566119922002439-main/pdf/495_1-s2.0-S1566119922002439-main.txt,text_mining_GPT_extended
3MEEMT,N/A,(2-(2-methoxyethoxy)ethoxy)methyl,ethylene glycol,N/A,N/A,N/A,N/A,N/A,N/A,N/A,N/A,N/A,N/A,N/A,N/A,N/A,N/A,N/A,N/A,N/A,N/A,N/A,metathesis with iPrMgCl,Grignard metathesis,THF,N/A,N/A,N/A,N/A,N/A,464_d3fd00146f.txt,scratch/prj/ch_sce_mine/MatAGen/outputs_example/464_d3fd00146f/464_d3fd00146f/pdf/464_d3fd00146f.txt,text_mining_GPT_extended
3MEEMT,N/A,(2-(2-methoxyethoxy)ethoxy)methyl,ethylene glycol,N/A,N/A,N/A,N/A,N/A,N/A,N/A,N/A,N/A,N/A,N/A,N/A,N/A,N/A,N/A,N/A,N/A,N/A,N/A,"metathesis with iPrMgCl·LiCl, 2 h",Grignard metathesis,THF,N/A,N/A,N/A,N/A,N/A,464_d3fd00146f.txt,scratch/prj/ch_sce_mine/MatAGen/outputs_example/464_d3fd00146f/464_d3fd00146f/pdf/464_d3fd00146f.txt,text_mining_GPT_extended
3PAAT,N/A,(heptyloxy)methyl,N/A,N/A,N/A,N/A,N/A,N/A,N/A,N/A,N/A,N/A,N/A,N/A,N/A,N/A,N/A,N/A,N/A,N/A,N/A,N/A,metathesis with iPrMgCl,Grignard metathesis,THF,N/A,N/A,N/A,N/A,N/A,464_d3fd00146f.txt,scratch/prj/ch_sce_mine/MatAGen/outputs_example/464_d3fd00146f/464_d3fd00146f/pdf/464_d3fd00146f.txt,text_mining_GPT_extended
3MEEBT,N/A,4-(2-(2-methoxyethoxy)ethoxy)butyl,ethylene glycol,N/A,N/A,N/A,N/A,N/A,N/A,N/A,N/A,N/A,N/A,N/A,N/A,N/A,N/A,N/A,N/A,N/A,N/A,N/A,metathesis with iPrMgCl,Grignard metathesis,THF,N/A,N/A,N/A,N/A,N/A,464_d3fd00146f.txt,scratch/prj/ch_sce_mine/MatAGen/outputs_example/464_d3fd00146f/464_d3fd00146f/pdf/464_d3fd00146f.txt,text_mining_GPT_extended
"2,5-Dibromo-3-hexylthiophene",N/A,hexyl,alkyl,N/A,N/A,N/A,N/A,N/A,N/A,N/A,N/A,N/A,N/A,N/A,N/A,N/A,N/A,N/A,N/A,N/A,N/A,N/A,metathesis reference,Grignard metathesis,THF,N/A,N/A,N/A,N/A,N/A,464_d3fd00146f.txt,scratch/prj/ch_sce_mine/MatAGen/outputs_example/464_d3fd00146f/464_d3fd00146f/pdf/464_d3fd00146f.txt,text_mining_GPT_extended
P3MEEMT,polythiophene,{[2-(2-methoxyethoxy)ethoxy]methyl},ethylene glycol,N/A,N/A,OECT,mixed ionic–electronic,N/A,N/A,18 200 g mol−1,38 000 g mol−1,2.0,N/A,N/A,N/A,N/A,N/A,N/A,N/A,N/A,N/A,N/A,N/A,"0.3 M monomer, t = 1 min",KCTP,THF,THF,N/A,N/A,extremely fast polymerization,464_d3fd00146f.txt,scratch/prj/ch_sce_mine/MatAGen/outputs_example/464_d3fd00146f/464_d3fd00146f/pdf/464_d3fd00146f.txt,text_mining_GPT_extended
P3MEEMT,polythiophene,{[2-(2-methoxyethoxy)ethoxy]methyl},ethylene glycol,N/A,N/A,OECT,mixed ionic–electronic,N/A,N/A,13 200 g mol−1,30 000 g mol−1,2.3,N/A,N/A,N/A,N/A,N/A,N/A,N/A,N/A,N/A,N/A,N/A,"0.3 M monomer, t = 2 min",KCTP,THF,THF,N/A,N/A,uncontrolled polymerization,464_d3fd00146f.txt,scratch/prj/ch_sce_mine/MatAGen/outputs_example/464_d3fd00146f/464_d3fd00146f/pdf/464_d3fd00146f.txt,text_mining_GPT_extended
P3MEEMT,polythiophene,{[2-(2-methoxyethoxy)ethoxy]methyl},ethylene glycol,N/A,N/A,OECT,mixed ionic–electronic,N/A,N/A,10 300 g mol−1,15 700 g mol−1,1.5,N/A,N/A,N/A,N/A,N/A,N/A,N/A,N/A,N/A,N/A,N/A,"0.3 M monomer, t = 5 min",KCTP,THF,THF,N/A,N/A,N/A,464_d3fd00146f.txt,scratch/prj/ch_sce_mine/MatAGen/outputs_example/464_d3fd00146f/464_d3fd00146f/pdf/464_d3fd00146f.txt,text_mining_GPT_extended
P3MEEMT,polythiophene,{[2-(2-methoxyethoxy)ethoxy]methyl},ethylene glycol,N/A,N/A,OECT,mixed ionic–electronic,N/A,N/A,10 000 g mol−1,16 400 g mol−1,1.6,N/A,N/A,N/A,N/A,N/A,N/A,N/A,N/A,N/A,N/A,N/A,"0.3 M monomer, t = 10 min",KCTP,THF,THF,N/A,N/A,insoluble material starts to appear,464_d3fd00146f.txt,scratch/prj/ch_sce_mine/MatAGen/outputs_example/464_d3fd00146f/464_d3fd00146f/pdf/464_d3fd00146f.txt,text_mining_GPT_extended
P3MEEMT,polythiophene,{[2-(2-methoxyethoxy)ethoxy]methyl},ethylene glycol,N/A,N/A,OECT,mixed ionic–electronic,N/A,N/A,N/A,N/A,N/A,N/A,N/A,N/A,N/A,N/A,N/A,N/A,N/A,N/A,N/A,minimum monomer concentration 0.15 M required,KCTP,THF,THF,N/A,N/A,no polymer,N/A,464_d3fd00146f.txt,scratch/prj/ch_sce_mine/MatAGen/outputs_example/464_d3fd00146f/464_d3fd00146f/pdf/464_d3fd00146f.txt,text_mining_GPT_extended
BDF-T-4O,benzodifuranone-thiophene copolymer,linear alkyl spacer (C4) + branched residue via single ether,ether,C4,introduce polar function; ion interaction,thermoelectric,electronic,N/A,1 mm,50 kg mol−1,N/A,2.0,N/A,N/A,N/A,N/A,N/A,N/A,N/A,N/A,N/A,3.45 Å,28.2 Å,TR=240 °C; TA=350 °C; N-DMBI-H 10 g L−1 (2×1 min),doctor blade; HTR rubbing; thermal annealing,CHCl3,N/A,N/A,four-point probe and differential Seebeck,edge-on and face-on domains,502_Adv Elect Materials - 2025 - Guchait - Thermoelectric Properties of a Family of Benzodifuranone%E2%80%90Based Conjugated Copolymers.txt,scratch/prj/ch_sce_mine/MatAGen/outputs_example/502_Adv Elect Materials - 2025 - Guchait - Thermoelectric Properties of a Family of Benzodifuranone%E2%80%90Based Conjugated Copolymers/502_Adv Elect Materials - 2025 - Guchait - Thermoelectric Properties of a Family of Benzodifuranone%E2%80%90Based Conjugated Copolymers/pdf/502_Adv Elect Materials - 2025 - Guchait - Thermoelectric Properties of a Family of Benzodifuranone%E2%80%90Based Conjugated Copolymers.txt,text_mining_GPT_extended
BDF-T-8O,benzodifuranone-thiophene copolymer,linear alkyl spacer (C8) + branched residue via single ether,ether,C8,introduce polar function; ion interaction,thermoelectric,electronic,N/A,1 mm,55.3 kg mol−1,N/A,1.8,N/A,N/A,N/A,N/A,N/A,N/A,N/A,N/A,N/A,3.40 Å,32.3 Å,TR≈180 °C; TA=350 °C; N-DMBI-H 10 g L−1 (2×1 min),doctor blade; HTR rubbing; thermal annealing,CHCl3,N/A,N/A,four-point probe and differential Seebeck,edge-on and face-on domains,502_Adv Elect Materials - 2025 - Guchait - Thermoelectric Properties of a Family of Benzodifuranone%E2%80%90Based Conjugated Copolymers.txt,scratch/prj/ch_sce_mine/MatAGen/outputs_example/502_Adv Elect Materials - 2025 - Guchait - Thermoelectric Properties of a Family of Benzodifuranone%E2%80%90Based Conjugated Copolymers/502_Adv Elect Materials - 2025 - Guchait - Thermoelectric Properties of a Family of Benzodifuranone%E2%80%90Based Conjugated Copolymers/pdf/502_Adv Elect Materials - 2025 - Guchait - Thermoelectric Properties of a Family of Benzodifuranone%E2%80%90Based Conjugated Copolymers.txt,text_mining_GPT_extended
BDF-T-12O,benzodifuranone-thiophene copolymer,linear alkyl spacer (C12) + branched residue via single ether,ether,C12,introduce polar function; ion interaction,thermoelectric,electronic,N/A,1 mm,54.9 kg mol−1,N/A,2.5,N/A,N/A,N/A,N/A,N/A,N/A,N/A,N/A,N/A,3.5 Å,N/A,TR≈180 °C; TA=350 °C; N-DMBI-H 10 g L−1 (2×1 min),doctor blade; HTR rubbing; thermal annealing,CHCl3,N/A,N/A,four-point probe and differential Seebeck,fully edge-on,502_Adv Elect Materials - 2025 - Guchait - Thermoelectric Properties of a Family of Benzodifuranone%E2%80%90Based Conjugated Copolymers.txt,scratch/prj/ch_sce_mine/MatAGen/outputs_example/502_Adv Elect Materials - 2025 - Guchait - Thermoelectric Properties of a Family of Benzodifuranone%E2%80%90Based Conjugated Copolymers/502_Adv Elect Materials - 2025 - Guchait - Thermoelectric Properties of a Family of Benzodifuranone%E2%80%90Based Conjugated Copolymers/pdf/502_Adv Elect Materials - 2025 - Guchait - Thermoelectric Properties of a Family of Benzodifuranone%E2%80%90Based Conjugated Copolymers.txt,text_mining_GPT_extended
BDF-F-8O,benzodifuranone-furan copolymer,linear alkyl spacer (C8) + branched residue via single ether,ether,C8,introduce polar function; ion interaction,thermoelectric,electronic,N/A,1 mm,19.9 kg mol−1,N/A,1.2,N/A,N/A,N/A,N/A,N/A,N/A,N/A,N/A,N/A,N/A,N/A,TR up to 240 °C; TA=350 °C; N-DMBI-H 10 g L−1 (2×1 min),doctor blade; HTR rubbing; thermal annealing,CHCl3,toluene,N/A,four-point probe and differential Seebeck,marginally aligned,502_Adv Elect Materials - 2025 - Guchait - Thermoelectric Properties of a Family of Benzodifuranone%E2%80%90Based Conjugated Copolymers.txt,scratch/prj/ch_sce_mine/MatAGen/outputs_example/502_Adv Elect Materials - 2025 - Guchait - Thermoelectric Properties of a Family of Benzodifuranone%E2%80%90Based Conjugated Copolymers/502_Adv Elect Materials - 2025 - Guchait - Thermoelectric Properties of a Family of Benzodifuranone%E2%80%90Based Conjugated Copolymers/pdf/502_Adv Elect Materials - 2025 - Guchait - Thermoelectric Properties of a Family of Benzodifuranone%E2%80%90Based Conjugated Copolymers.txt,text_mining_GPT_extended
PPP24-L,perylene diimide (PDI) and phenothiazine (PTZ) copolymer,"N,N'-bis(2-decyltetradecyl)",alkyl,2-decyltetradecyl,N/A,OFET,electronic,60 nm (±10 nm),80 μm,4830,9414,1.95,N/A,0.02 cm2 V−1 s−1,N/A,N/A,N/A,N/A,N/A,N/A,amorphous,N/A,N/A,in nitrogen,spin-coated,chloroform,toluene/water,N/A,bottom-gate top-contact,typical amorphous state,406_conjugated-polymers-of-rylene-diimide-and-phenothiazine-for-n-channel-organic-field-effect-transistors.txt,scratch/prj/ch_sce_mine/MatAGen/outputs_example/406_conjugated-polymers-of-rylene-diimide-and-phenothiazine-for-n-channel-organic-field-effect-transistors/406_conjugated-polymers-of-rylene-diimide-and-phenothiazine-for-n-channel-organic-field-effect-transistors/pdf/406_conjugated-polymers-of-rylene-diimide-and-phenothiazine-for-n-channel-organic-field-effect-transistors.txt,text_mining_GPT_extended
PPP24-H,perylene diimide (PDI) and phenothiazine (PTZ) copolymer,"N,N'-bis(2-decyltetradecyl)",alkyl,2-decyltetradecyl,N/A,OFET,electronic,60 nm (±10 nm),80 μm,9971,15278,1.53,N/A,0.05 cm2 V−1 s−1,N/A,N/A,N/A,N/A,N/A,N/A,amorphous,0.41 nm,N/A,in nitrogen,spin-coated,chloroform,toluene/water,N/A,bottom-gate top-contact,more uniform morphology,406_conjugated-polymers-of-rylene-diimide-and-phenothiazine-for-n-channel-organic-field-effect-transistors.txt,scratch/prj/ch_sce_mine/MatAGen/outputs_example/406_conjugated-polymers-of-rylene-diimide-and-phenothiazine-for-n-channel-organic-field-effect-transistors/406_conjugated-polymers-of-rylene-diimide-and-phenothiazine-for-n-channel-organic-field-effect-transistors/pdf/406_conjugated-polymers-of-rylene-diimide-and-phenothiazine-for-n-channel-organic-field-effect-transistors.txt,text_mining_GPT_extended
PPP16-L,perylene diimide (PDI) and phenothiazine (PTZ) copolymer,"N,N'-bis(2-hexyldecyl)",alkyl,2-hexyldecyl,N/A,OFET,electronic,60 nm (±10 nm),80 μm,2621,3596,1.37,N/A,10−4 cm2 V−1 s−1,N/A,N/A,N/A,N/A,N/A,N/A,amorphous,N/A,N/A,in nitrogen,spin-coated,chloroform,toluene/water,N/A,bottom-gate top-contact,typical amorphous state,406_conjugated-polymers-of-rylene-diimide-and-phenothiazine-for-n-channel-organic-field-effect-transistors.txt,scratch/prj/ch_sce_mine/MatAGen/outputs_example/406_conjugated-polymers-of-rylene-diimide-and-phenothiazine-for-n-channel-organic-field-effect-transistors/406_conjugated-polymers-of-rylene-diimide-and-phenothiazine-for-n-channel-organic-field-effect-transistors/pdf/406_conjugated-polymers-of-rylene-diimide-and-phenothiazine-for-n-channel-organic-field-effect-transistors.txt,text_mining_GPT_extended
PPP16-H,perylene diimide (PDI) and phenothiazine (PTZ) copolymer,"N,N'-bis(2-hexyldecyl)",alkyl,2-hexyldecyl,N/A,OFET,electronic,60 nm (±10 nm),80 μm,7850,13273,1.69,N/A,0.02 cm2 V−1 s−1,N/A,N/A,N/A,N/A,N/A,N/A,amorphous,0.41 nm,N/A,in nitrogen,spin-coated,chloroform,toluene/water,N/A,bottom-gate top-contact,more uniform morphology,406_conjugated-polymers-of-rylene-diimide-and-phenothiazine-for-n-channel-organic-field-effect-transistors.txt,scratch/prj/ch_sce_mine/MatAGen/outputs_example/406_conjugated-polymers-of-rylene-diimide-and-phenothiazine-for-n-channel-organic-field-effect-transistors/406_conjugated-polymers-of-rylene-diimide-and-phenothiazine-for-n-channel-organic-field-effect-transistors/pdf/406_conjugated-polymers-of-rylene-diimide-and-phenothiazine-for-n-channel-organic-field-effect-transistors.txt,text_mining_GPT_extended
PNP24-L,naphthalene diimide (NDI) and phenothiazine (PTZ) copolymer,"N,N'-bis(2-decyltetradecyl)",alkyl,2-decyltetradecyl,N/A,OFET,electronic,60 nm (±10 nm),80 μm,6823,18966,2.77,N/A,0.02 cm2 V−1 s−1,N/A,N/A,N/A,N/A,N/A,N/A,amorphous,N/A,N/A,in nitrogen,spin-coated,chloroform,toluene/water,N/A,bottom-gate top-contact,typical amorphous state,406_conjugated-polymers-of-rylene-diimide-and-phenothiazine-for-n-channel-organic-field-effect-transistors.txt,scratch/prj/ch_sce_mine/MatAGen/outputs_example/406_conjugated-polymers-of-rylene-diimide-and-phenothiazine-for-n-channel-organic-field-effect-transistors/406_conjugated-polymers-of-rylene-diimide-and-phenothiazine-for-n-channel-organic-field-effect-transistors/pdf/406_conjugated-polymers-of-rylene-diimide-and-phenothiazine-for-n-channel-organic-field-effect-transistors.txt,text_mining_GPT_extended
PNP24-H,naphthalene diimide (NDI) and phenothiazine (PTZ) copolymer,"N,N'-bis(2-decyltetradecyl)",alkyl,2-decyltetradecyl,N/A,OFET,electronic,60 nm (±10 nm),80 μm,11821,18540,1.57,N/A,0.05 cm2 V−1 s−1,N/A,N/A,N/A,N/A,N/A,N/A,amorphous,0.41 nm,N/A,in nitrogen,spin-coated,chloroform,toluene/water,N/A,bottom-gate top-contact,more uniform morphology,406_conjugated-polymers-of-rylene-diimide-and-phenothiazine-for-n-channel-organic-field-effect-transistors.txt,scratch/prj/ch_sce_mine/MatAGen/outputs_example/406_conjugated-polymers-of-rylene-diimide-and-phenothiazine-for-n-channel-organic-field-effect-transistors/406_conjugated-polymers-of-rylene-diimide-and-phenothiazine-for-n-channel-organic-field-effect-transistors/pdf/406_conjugated-polymers-of-rylene-diimide-and-phenothiazine-for-n-channel-organic-field-effect-transistors.txt,text_mining_GPT_extended
P1,naphthalene diimide-based donor−acceptor copolymer,dialkoxy (BTOR),alkoxy,N/A,N/A,OFET,electronic,N/A,N/A,N/A,N/A,N/A,0.003 cm2/V·s,0.04 cm2/V·s,N/A,N/A,N/A,N/A,N/A,N/A,N/A,N/A,N/A,N/A,N/A,N/A,N/A,N/A,N/A,N/A,473_alkoxy-functionalized-bithiophene-thiazoles-versatile-building-blocks-for-high-performance-organic-and-polymeric.txt,scratch/prj/ch_sce_mine/MatAGen/outputs_example/473_alkoxy-functionalized-bithiophene-thiazoles-versatile-building-blocks-for-high-performance-organic-and-polymeric/473_alkoxy-functionalized-bithiophene-thiazoles-versatile-building-blocks-for-high-performance-organic-and-polymeric/pdf/473_alkoxy-functionalized-bithiophene-thiazoles-versatile-building-blocks-for-high-performance-organic-and-polymeric.txt,text_mining_GPT_extended
P2,phthalimide-based copolymer (BTOR/phthalimide),dialkoxy (BTOR),alkoxy,N/A,N/A,OFET,electronic,N/A,N/A,N/A,N/A,N/A,0.036 cm2/V·s,N/A,N/A,N/A,N/A,N/A,N/A,N/A,ordered stacking,N/A,N/A,solution-processed,N/A,N/A,N/A,N/A,N/A,N/A,473_alkoxy-functionalized-bithiophene-thiazoles-versatile-building-blocks-for-high-performance-organic-and-polymeric.txt,scratch/prj/ch_sce_mine/MatAGen/outputs_example/473_alkoxy-functionalized-bithiophene-thiazoles-versatile-building-blocks-for-high-performance-organic-and-polymeric/473_alkoxy-functionalized-bithiophene-thiazoles-versatile-building-blocks-for-high-performance-organic-and-polymeric/pdf/473_alkoxy-functionalized-bithiophene-thiazoles-versatile-building-blocks-for-high-performance-organic-and-polymeric.txt,text_mining_GPT_extended
P3,phthalimide-based copolymer (BTOR/phthalimide),dialkoxy (BTOR),alkoxy,N/A,N/A,OFET/OPV,electronic,N/A,N/A,N/A,N/A,N/A,0.28 cm2/V·s,N/A,N/A,N/A,N/A,N/A,N/A,N/A,ordered stacking,N/A,N/A,solution-processed,N/A,N/A,N/A,N/A,N/A,N/A,473_alkoxy-functionalized-bithiophene-thiazoles-versatile-building-blocks-for-high-performance-organic-and-polymeric.txt,scratch/prj/ch_sce_mine/MatAGen/outputs_example/473_alkoxy-functionalized-bithiophene-thiazoles-versatile-building-blocks-for-high-performance-organic-and-polymeric/473_alkoxy-functionalized-bithiophene-thiazoles-versatile-building-blocks-for-high-performance-organic-and-polymeric/pdf/473_alkoxy-functionalized-bithiophene-thiazoles-versatile-building-blocks-for-high-performance-organic-and-polymeric.txt,text_mining_GPT_extended
P6,BTOR-BODIPY copolymer,dialkoxy (BTOR),alkoxy,N/A,broaden NIR absorption (explicit),OFET / photodetector,electronic,N/A,N/A,N/A,N/A,N/A,0.16 cm2/V·s,0.14 cm2/V·s,N/A,N/A,N/A,N/A,N/A,N/A,N/A,N/A,N/A,N/A,N/A,N/A,N/A,N/A,N/A,N/A,473_alkoxy-functionalized-bithiophene-thiazoles-versatile-building-blocks-for-high-performance-organic-and-polymeric.txt,scratch/prj/ch_sce_mine/MatAGen/outputs_example/473_alkoxy-functionalized-bithiophene-thiazoles-versatile-building-blocks-for-high-performance-organic-and-polymeric/473_alkoxy-functionalized-bithiophene-thiazoles-versatile-building-blocks-for-high-performance-organic-and-polymeric/pdf/473_alkoxy-functionalized-bithiophene-thiazoles-versatile-building-blocks-for-high-performance-organic-and-polymeric.txt,text_mining_GPT_extended
P19,BTzOR homopolymer,dialkoxy (BTzOR),alkoxy,N/A,N/A,OFET,electronic,N/A,N/A,N/A,N/A,N/A,0.07 cm2/V·s,N/A,N/A,N/A,N/A,N/A,N/A,N/A,N/A,N/A,N/A,N/A,N/A,N/A,N/A,N/A,N/A,N/A,473_alkoxy-functionalized-bithiophene-thiazoles-versatile-building-blocks-for-high-performance-organic-and-polymeric.txt,scratch/prj/ch_sce_mine/MatAGen/outputs_example/473_alkoxy-functionalized-bithiophene-thiazoles-versatile-building-blocks-for-high-performance-organic-and-polymeric/473_alkoxy-functionalized-bithiophene-thiazoles-versatile-building-blocks-for-high-performance-organic-and-polymeric/pdf/473_alkoxy-functionalized-bithiophene-thiazoles-versatile-building-blocks-for-high-performance-organic-and-polymeric.txt,text_mining_GPT_extended
P20,BTzOR-phthalimide copolymer,dialkoxy (BTzOR),alkoxy,N/A,lower HOMO (suppress FMOs),OFET,electronic,N/A,N/A,N/A,N/A,N/A,0.06 cm2/V·s,N/A,N/A,N/A,N/A,N/A,N/A,N/A,N/A,N/A,N/A,stored and characterized in air,N/A,N/A,N/A,N/A,excellent ambient stability,N/A,473_alkoxy-functionalized-bithiophene-thiazoles-versatile-building-blocks-for-high-performance-organic-and-polymeric.txt,scratch/prj/ch_sce_mine/MatAGen/outputs_example/473_alkoxy-functionalized-bithiophene-thiazoles-versatile-building-blocks-for-high-performance-organic-and-polymeric/473_alkoxy-functionalized-bithiophene-thiazoles-versatile-building-blocks-for-high-performance-organic-and-polymeric/pdf/473_alkoxy-functionalized-bithiophene-thiazoles-versatile-building-blocks-for-high-performance-organic-and-polymeric.txt,text_mining_GPT_extended
P21,BTzOR-phthalimide copolymer,dialkoxy (BTzOR),alkoxy,N/A,lower HOMO (suppress FMOs),OFET,electronic,N/A,N/A,N/A,N/A,N/A,0.13 cm2/V·s,N/A,N/A,N/A,N/A,N/A,N/A,N/A,N/A,N/A,N/A,N/A,N/A,N/A,N/A,N/A,N/A,N/A,473_alkoxy-functionalized-bithiophene-thiazoles-versatile-building-blocks-for-high-performance-organic-and-polymeric.txt,scratch/prj/ch_sce_mine/MatAGen/outputs_example/473_alkoxy-functionalized-bithiophene-thiazoles-versatile-building-blocks-for-high-performance-organic-and-polymeric/473_alkoxy-functionalized-bithiophene-thiazoles-versatile-building-blocks-for-high-performance-organic-and-polymeric/pdf/473_alkoxy-functionalized-bithiophene-thiazoles-versatile-building-blocks-for-high-performance-organic-and-polymeric.txt,text_mining_GPT_extended
P22,BTzOR-coupled with BTZI (ambipolar),dialkoxy (BTzOR),alkoxy,N/A,modulate FMOs (suppress),OFET,electronic,N/A,N/A,N/A,N/A,N/A,0.50 cm2/V·s,0.95 cm2/V·s,N/A,N/A,N/A,N/A,N/A,N/A,N/A,N/A,N/A,N/A,N/A,N/A,N/A,N/A,N/A,N/A,473_alkoxy-functionalized-bithiophene-thiazoles-versatile-building-blocks-for-high-performance-organic-and-polymeric.txt,scratch/prj/ch_sce_mine/MatAGen/outputs_example/473_alkoxy-functionalized-bithiophene-thiazoles-versatile-building-blocks-for-high-performance-organic-and-polymeric/473_alkoxy-functionalized-bithiophene-thiazoles-versatile-building-blocks-for-high-performance-organic-and-polymeric/pdf/473_alkoxy-functionalized-bithiophene-thiazoles-versatile-building-blocks-for-high-performance-organic-and-polymeric.txt,text_mining_GPT_extended
P23,BTzOR-coupled with pyridine-flanked DPP,dialkoxy (BTzOR),alkoxy,N/A,modulate FMOs,OFET,electronic,N/A,N/A,N/A,N/A,N/A,0.017 cm2/V·s,0.011 cm2/V·s,N/A,N/A,N/A,N/A,N/A,N/A,N/A,N/A,N/A,N/A,N/A,N/A,N/A,N/A,N/A,N/A,473_alkoxy-functionalized-bithiophene-thiazoles-versatile-building-blocks-for-high-performance-organic-and-polymeric.txt,scratch/prj/ch_sce_mine/MatAGen/outputs_example/473_alkoxy-functionalized-bithiophene-thiazoles-versatile-building-blocks-for-high-performance-organic-and-polymeric/473_alkoxy-functionalized-bithiophene-thiazoles-versatile-building-blocks-for-high-performance-organic-and-polymeric/pdf/473_alkoxy-functionalized-bithiophene-thiazoles-versatile-building-blocks-for-high-performance-organic-and-polymeric.txt,text_mining_GPT_extended
P24,BTzOR-FOI (imide-fluorenone) copolymer,dialkoxy (BTzOR),alkoxy,N/A,achieve n-type transport (suppress HOMO/LUMO),OFET,electronic,N/A,N/A,N/A,N/A,N/A,N/A,0.11 cm2/V·s,N/A,N/A,N/A,N/A,N/A,N/A,N/A,N/A,N/A,N/A,N/A,N/A,N/A,N/A,N/A,N/A,473_alkoxy-functionalized-bithiophene-thiazoles-versatile-building-blocks-for-high-performance-organic-and-polymeric.txt,scratch/prj/ch_sce_mine/MatAGen/outputs_example/473_alkoxy-functionalized-bithiophene-thiazoles-versatile-building-blocks-for-high-performance-organic-and-polymeric/473_alkoxy-functionalized-bithiophene-thiazoles-versatile-building-blocks-for-high-performance-organic-and-polymeric/pdf/473_alkoxy-functionalized-bithiophene-thiazoles-versatile-building-blocks-for-high-performance-organic-and-polymeric.txt,text_mining_GPT_extended
P25,BTzOR-FCNI (cyanated fluorenone) copolymer,dialkoxy (BTzOR),alkoxy,N/A,achieve n-type transport (suppress FMOs),OFET,electronic,N/A,N/A,N/A,N/A,N/A,N/A,0.0016 cm2/V·s,N/A,N/A,N/A,N/A,N/A,N/A,N/A,N/A,N/A,N/A,N/A,N/A,N/A,N/A,N/A,N/A,473_alkoxy-functionalized-bithiophene-thiazoles-versatile-building-blocks-for-high-performance-organic-and-polymeric.txt,scratch/prj/ch_sce_mine/MatAGen/outputs_example/473_alkoxy-functionalized-bithiophene-thiazoles-versatile-building-blocks-for-high-performance-organic-and-polymeric/473_alkoxy-functionalized-bithiophene-thiazoles-versatile-building-blocks-for-high-performance-organic-and-polymeric/pdf/473_alkoxy-functionalized-bithiophene-thiazoles-versatile-building-blocks-for-high-performance-organic-and-polymeric.txt,text_mining_GPT_extended
P32,BTOR-based homopolymer,dialkoxy (BTOR),alkoxy,N/A,N/A,OFET,electronic,N/A,N/A,N/A,N/A,N/A,0.00074 cm2/V·s,N/A,N/A,N/A,N/A,N/A,N/A,N/A,N/A,N/A,N/A,N/A,N/A,N/A,N/A,N/A,N/A,N/A,473_alkoxy-functionalized-bithiophene-thiazoles-versatile-building-blocks-for-high-performance-organic-and-polymeric.txt,scratch/prj/ch_sce_mine/MatAGen/outputs_example/473_alkoxy-functionalized-bithiophene-thiazoles-versatile-building-blocks-for-high-performance-organic-and-polymeric/473_alkoxy-functionalized-bithiophene-thiazoles-versatile-building-blocks-for-high-performance-organic-and-polymeric/pdf/473_alkoxy-functionalized-bithiophene-thiazoles-versatile-building-blocks-for-high-performance-organic-and-polymeric.txt,text_mining_GPT_extended
P33,BTfOR-based homopolymer (difluoro on β-positions),dialkoxy (BTfOR),alkoxy,N/A,suppress FMOs and improve crystallinity (explicit),OFET,electronic,N/A,N/A,N/A,N/A,N/A,0.57 cm2/V·s,N/A,N/A,N/A,N/A,N/A,N/A,N/A,crystalline,N/A,N/A,N/A,N/A,N/A,N/A,N/A,N/A,N/A,473_alkoxy-functionalized-bithiophene-thiazoles-versatile-building-blocks-for-high-performance-organic-and-polymeric.txt,scratch/prj/ch_sce_mine/MatAGen/outputs_example/473_alkoxy-functionalized-bithiophene-thiazoles-versatile-building-blocks-for-high-performance-organic-and-polymeric/473_alkoxy-functionalized-bithiophene-thiazoles-versatile-building-blocks-for-high-performance-organic-and-polymeric/pdf/473_alkoxy-functionalized-bithiophene-thiazoles-versatile-building-blocks-for-high-performance-organic-and-polymeric.txt,text_mining_GPT_extended
