Repository: Rkl2023/Text-mining-postprocessing

Project overview
----------------
PolyStruct-Mine extracts polymer structural information from text-mined names (OPSIN + heuristics) and image-derived candidates (DECIMER/image pool). It standardizes backbone and side-chain representations, matches text rows to image candidates, and outputs repeat-unit SMILES with provenance, confidence, and audit logs.

Pipeline architecture (Layers 0–4)
1. Layer 0 — Standardization: Normalize schema/columns, clean names/SMILES, log schema report.
2. Layer 1 — Name → Structure: OPSIN (via JPype + local JAR) plus domain dictionaries/alkyl heuristics to derive backbone/sidechain SMILES from text.
3.

File: data/user_polymer.csv (part 6 of 11)
polymer_name,backbone,side_chain,side_chain_type,side_chain_length,side_chain_design_intent,device_type,transport_regime,film_thickness,channel_length,molecular_weight_mn,molecular_weight_mw,dispersity,mobility_h,mobility_e,capacitance,uc_star,pce,jsc,voc,ff,crystallinity,pi_pi_spacing,lamellar_spacing,experiment_condition,processing_method,processing_solvent,synthesis_solvent,electrolyte,measurement_method,notes,_source_file,_source_path,_config_name
P34,BTCNOR homopolymer (cyano-functionalized),cyano-functionalized,cyano,N/A,suppress FMOs (explicit),OFET,electronic,N/A,N/A,N/A,N/A,N/A,N/A,0.31 cm2/V·s,N/A,N/A,N/A,N/A,N/A,N/A,N/A,N/A,N/A,N/A,N/A,N/A,N/A,N/A,N/A,N/A,473_alkoxy-functionalized-bithiophene-thiazoles-versatile-building-blocks-for-high-performance-organic-and-polymeric.txt,scratch/prj/ch_sce_mine/MatAGen/outputs_example/473_alkoxy-functionalized-bithiophene-thiazoles-versatile-building-blocks-for-high-performance-organic-and-polymeric/473_alkoxy-functionalized-bithiophene-thiazoles-versatile-building-blocks-for-high-performance-organic-and-polymeric/pdf/473_alkoxy-functionalized-bithiophene-thiazoles-versatile-building-blocks-for-high-performance-organic-and-polymeric.txt,text_mining_GPT_extended
P35,BTCNOR-benzodithiophene copolymer,cyano-functionalized (BTCNOR),cyano,N/A,lower HOMO to increase Voc (explicit),OPV,electronic,N/A,N/A,N/A,N/A,N/A,N/A,N/A,N/A,N/A,5.06 %,8.76 mA cm−2,1.00 V,58 %,N/A,N/A,N/A,N/A,solution-processed,N/A,N/A,N/A,N/A,N/A,473_alkoxy-functionalized-bithiophene-thiazoles-versatile-building-blocks-for-high-performance-organic-and-polymeric.txt,scratch/prj/ch_sce_mine/MatAGen/outputs_example/473_alkoxy-functionalized-bithiophene-thiazoles-versatile-building-blocks-for-high-performance-organic-and-polymeric/473_alkoxy-functionalized-bithiophene-thiazoles-versatile-building-blocks-for-high-performance-organic-and-polymeric/pdf/473_alkoxy-functionalized-bithiophene-thiazoles-versatile-building-blocks-for-high-performance-organic-and-polymeric.txt,text_mining_GPT_extended
P37,BTCNOR-benzodithiophene copolymer,cyano-functionalized (BTCNOR),cyano,N/A,lower HOMO to increase Voc (explicit),OPV,electronic,N/A,N/A,N/A,N/A,N/A,N/A,N/A,N/A,N/A,7.13 %,12.21 mA cm−2,0.92 V,64 %,N/A,N/A,N/A,N/A,solution-processed,N/A,N/A,N/A,N/A,N/A,473_alkoxy-functionalized-bithiophene-thiazoles-versatile-building-blocks-for-high-performance-organic-and-polymeric.txt,scratch/prj/ch_sce_mine/MatAGen/outputs_example/473_alkoxy-functionalized-bithiophene-thiazoles-versatile-building-blocks-for-high-performance-organic-and-polymeric/473_alkoxy-functionalized-bithiophene-thiazoles-versatile-building-blocks-for-high-performance-organic-and-polymeric/pdf/473_alkoxy-functionalized-bithiophene-thiazoles-versatile-building-blocks-for-high-performance-organic-and-polymeric.txt,text_mining_GPT_extended
P38,TRTOR-phthalimide copolymer (3-alkyl-3'-alkoxy bithiophene),alkoxy and alkyl (TRTOR),alkoxy/alkyl,N/A,suppress HOMO (symmetry-breaking),OFET/OPV,electronic,N/A,N/A,N/A,N/A,N/A,0.18 cm2/V·s,N/A,N/A,N/A,5.62 %,11.81 mA cm−2,0.72 V,66.1 %,N/A,N/A,N/A,N/A,solution-processed,N/A,N/A,N/A,N/A,N/A,473_alkoxy-functionalized-bithiophene-thiazoles-versatile-building-blocks-for-high-performance-organic-and-polymeric.txt,scratch/prj/ch_sce_mine/MatAGen/outputs_example/473_alkoxy-functionalized-bithiophene-thiazoles-versatile-building-blocks-for-high-performance-organic-and-polymeric/473_alkoxy-functionalized-bithiophene-thiazoles-versatile-building-blocks-for-high-performance-organic-and-polymeric/pdf/473_alkoxy-functionalized-bithiophene-thiazoles-versatile-building-blocks-for-high-performance-organic-and-polymeric.txt,text_mining_GPT_extended
P39,TRTOR-phthalimide copolymer,alkoxy and alkyl (TRTOR),alkoxy/alkyl,N/A,suppress HOMO (symmetry-breaking),OFET/OPV,electronic,N/A,N/A,N/A,N/A,N/A,0.043 cm2/V·s,N/A,N/A,N/A,6.31 %,12.50 mA cm−2,0.71 V,71.4 %,N/A,N/A,N/A,N/A,solution-processed,N/A,N/A,N/A,N/A,N/A,473_alkoxy-functionalized-bithiophene-thiazoles-versatile-building-blocks-for-high-performance-organic-and-polymeric.txt,scratch/prj/ch_sce_mine/MatAGen/outputs_example/473_alkoxy-functionalized-bithiophene-thiazoles-versatile-building-blocks-for-high-performance-organic-and-polymeric/473_alkoxy-functionalized-bithiophene-thiazoles-versatile-building-blocks-for-high-performance-organic-and-polymeric/pdf/473_alkoxy-functionalized-bithiophene-thiazoles-versatile-building-blocks-for-high-performance-organic-and-polymeric.txt,text_mining_GPT_extended
P40,TRTOR-phthalimide copolymer,alkoxy and alkyl (TRTOR),alkoxy/alkyl,N/A,suppress HOMO (symmetry-breaking),OFET/OPV,electronic,N/A,N/A,N/A,N/A,N/A,0.030 cm2/V·s,N/A,N/A,N/A,6.17 %,11.81 mA cm−2,0.77 V,68.1 %,N/A,N/A,N/A,N/A,solution-processed,N/A,N/A,N/A,N/A,N/A,473_alkoxy-functionalized-bithiophene-thiazoles-versatile-building-blocks-for-high-performance-organic-and-polymeric.txt,scratch/prj/ch_sce_mine/MatAGen/outputs_example/473_alkoxy-functionalized-bithiophene-thiazoles-versatile-building-blocks-for-high-performance-organic-and-polymeric/473_alkoxy-functionalized-bithiophene-thiazoles-versatile-building-blocks-for-high-performance-organic-and-polymeric/pdf/473_alkoxy-functionalized-bithiophene-thiazoles-versatile-building-blocks-for-high-performance-organic-and-polymeric.txt,text_mining_GPT_extended
P43,difluorinated benzothiadiazole-TRTOR copolymer,alkoxy and alkyl (TRTOR),alkoxy/alkyl,N/A,improve π-stacking and crystallinity (explicit),OFET/OPV,electronic,N/A,N/A,N/A,N/A,N/A,0.8 cm2/V·s,N/A,N/A,N/A,9.76 %,20.69 mA cm−2,0.66 V,71 %,N/A,N/A,N/A,N/A,solution-processed,N/A,N/A,N/A,N/A,N/A,473_alkoxy-functionalized-bithiophene-thiazoles-versatile-building-blocks-for-high-performance-organic-and-polymeric.txt,scratch/prj/ch_sce_mine/MatAGen/outputs_example/473_alkoxy-functionalized-bithiophene-thiazoles-versatile-building-blocks-for-high-performance-organic-and-polymeric/473_alkoxy-functionalized-bithiophene-thiazoles-versatile-building-blocks-for-high-performance-organic-and-polymeric/pdf/473_alkoxy-functionalized-bithiophene-thiazoles-versatile-building-blocks-for-high-performance-organic-and-polymeric.txt,text_mining_GPT_extended
P44,TRTOR-BTZI copolymer (NIR-absorbing),alkoxy and alkyl (TRTOR),alkoxy/alkyl,N/A,perovskite defect passivation and NIR harvesting (explicit),OPV / IPBSC,electronic,N/A,N/A,N/A,N/A,N/A,0.51 cm2/V·s,0.86 cm2/V·s,N/A,N/A,24.27 %,N/A,N/A,N/A,N/A,N/A,N/A,N/A,N/A,N/A,N/A,efficient passivating effect,N/A,N/A,473_alkoxy-functionalized-bithiophene-thiazoles-versatile-building-blocks-for-high-performance-organic-and-polymeric.txt,scratch/prj/ch_sce_mine/MatAGen/outputs_example/473_alkoxy-functionalized-bithiophene-thiazoles-versatile-building-blocks-for-high-performance-organic-and-polymeric/473_alkoxy-functionalized-bithiophene-thiazoles-versatile-building-blocks-for-high-performance-organic-and-polymeric/pdf/473_alkoxy-functionalized-bithiophene-thiazoles-versatile-building-blocks-for-high-performance-organic-and-polymeric.txt,text_mining_GPT_extended
P45,TRTOR-based polymer (ester-free),alkoxy and alkyl,alkoxy/alkyl,N/A,N/A,OPV,electronic,N/A,N/A,N/A,N/A,N/A,N/A,N/A,N/A,N/A,7.11 %,16.34 mA cm−2,0.63 V,68.6 %,N/A,N/A,N/A,N/A,solution-processed,N/A,N/A,N/A,N/A,N/A,473_alkoxy-functionalized-bithiophene-thiazoles-versatile-building-blocks-for-high-performance-organic-and-polymeric.txt,scratch/prj/ch_sce_mine/MatAGen/outputs_example/473_alkoxy-functionalized-bithiophene-thiazoles-versatile-building-blocks-for-high-performance-organic-and-polymeric/473_alkoxy-functionalized-bithiophene-thiazoles-versatile-building-blocks-for-high-performance-organic-and-polymeric/pdf/473_alkoxy-functionalized-bithiophene-thiazoles-versatile-building-blocks-for-high-performance-organic-and-polymeric.txt,text_mining_GPT_extended
P46,TETOR-based polymer (esterified TRTOR),alkoxy and ester,alkoxy/ester,N/A,increase miscibility with ester-functionalized acceptor (explicit),OPV,electronic,N/A,N/A,N/A,N/A,N/A,N/A,N/A,N/A,N/A,10.08 %,18.30 mA cm−2,0.76 V,72.4 %,N/A,N/A,N/A,N/A,solution-processed,N/A,N/A,N/A,N/A,better blend film morphology,473_alkoxy-functionalized-bithiophene-thiazoles-versatile-building-blocks-for-high-performance-organic-and-polymeric.txt,scratch/prj/ch_sce_mine/MatAGen/outputs_example/473_alkoxy-functionalized-bithiophene-thiazoles-versatile-building-blocks-for-high-performance-organic-and-polymeric/473_alkoxy-functionalized-bithiophene-thiazoles-versatile-building-blocks-for-high-performance-organic-and-polymeric/pdf/473_alkoxy-functionalized-bithiophene-thiazoles-versatile-building-blocks-for-high-performance-organic-and-polymeric.txt,text_mining_GPT_extended
P48,TORTRy-based polymer (alkynyl + alkoxy),alkynyl and alkoxy,alkynyl/alkoxy,N/A,reduce steric hindrance and planarize backbone (explicit),OPV,electronic,N/A,N/A,N/A,N/A,N/A,N/A,N/A,N/A,N/A,6.60 %,15.08 mA cm−2,0.75 V,58.3 %,N/A,N/A,N/A,N/A,solution-processed,N/A,N/A,N/A,N/A,N/A,473_alkoxy-functionalized-bithiophene-thiazoles-versatile-building-blocks-for-high-performance-organic-and-polymeric.txt,scratch/prj/ch_sce_mine/MatAGen/outputs_example/473_alkoxy-functionalized-bithiophene-thiazoles-versatile-building-blocks-for-high-performance-organic-and-polymeric/473_alkoxy-functionalized-bithiophene-thiazoles-versatile-building-blocks-for-high-performance-organic-and-polymeric/pdf/473_alkoxy-functionalized-bithiophene-thiazoles-versatile-building-blocks-for-high-performance-organic-and-polymeric.txt,text_mining_GPT_extended
P52,"dithieno[3,2-b:2′,3′-d]pyran (DTP)-based copolymer",ring-fused TRTOR derivative,N/A,N/A,extend conjugation (explicit),OPV,electronic,N/A,N/A,N/A,N/A,N/A,N/A,N/A,N/A,N/A,8.0 %,18.0 mA cm−2,0.698 V,63.4 %,N/A,N/A,N/A,N/A,solution-processed,N/A,N/A,N/A,N/A,N/A,473_alkoxy-functionalized-bithiophene-thiazoles-versatile-building-blocks-for-high-performance-organic-and-polymeric.txt,scratch/prj/ch_sce_mine/MatAGen/outputs_example/473_alkoxy-functionalized-bithiophene-thiazoles-versatile-building-blocks-for-high-performance-organic-and-polymeric/473_alkoxy-functionalized-bithiophene-thiazoles-versatile-building-blocks-for-high-performance-organic-and-polymeric/pdf/473_alkoxy-functionalized-bithiophene-thiazoles-versatile-building-blocks-for-high-performance-organic-and-polymeric.txt,text_mining_GPT_extended
S1,BTCNOR-cored small-molecule HTM control (no cyano),BTCNOR-cored HTM control S1,alkoxy (control),N/A,N/A,PVSC (inverted),electronic,N/A,N/A,N/A,N/A,N/A,N/A,N/A,N/A,N/A,18.40 %,21.64 mA cm−2,1.06 V,80.1 %,N/A,N/A,N/A,N/A,solution-processed,N/A,N/A,N/A,N/A,N/A,473_alkoxy-functionalized-bithiophene-thiazoles-versatile-building-blocks-for-high-performance-organic-and-polymeric.txt,scratch/prj/ch_sce_mine/MatAGen/outputs_example/473_alkoxy-functionalized-bithiophene-thiazoles-versatile-building-blocks-for-high-performance-organic-and-polymeric/473_alkoxy-functionalized-bithiophene-thiazoles-versatile-building-blocks-for-high-performance-organic-and-polymeric/pdf/473_alkoxy-functionalized-bithiophene-thiazoles-versatile-building-blocks-for-high-performance-organic-and-polymeric.txt,text_mining_GPT_extended
S2,BTCNOR-cored small-molecule HTM control (without cyano?),control HTM S2 (without cyano),N/A,N/A,N/A,PVSC (inverted),electronic,N/A,N/A,N/A,N/A,N/A,N/A,N/A,N/A,N/A,20.27 %,22.33 mA cm−2,1.09 V,83.4 %,N/A,N/A,N/A,N/A,solution-processed,N/A,N/A,N/A,N/A,N/A,473_alkoxy-functionalized-bithiophene-thiazoles-versatile-building-blocks-for-high-performance-organic-and-polymeric.txt,scratch/prj/ch_sce_mine/MatAGen/outputs_example/473_alkoxy-functionalized-bithiophene-thiazoles-versatile-building-blocks-for-high-performance-organic-and-polymeric/473_alkoxy-functionalized-bithiophene-thiazoles-versatile-building-blocks-for-high-performance-organic-and-polymeric/pdf/473_alkoxy-functionalized-bithiophene-thiazoles-versatile-building-blocks-for-high-performance-organic-and-polymeric.txt,text_mining_GPT_extended
S3,BTCNOR-cored small-molecule HTM (cyano-functionalized),BTCNOR-cored HTM S3,cyano and alkoxy,N/A,passivate perovskite surface defects (explicit); match valence band,PVSC (inverted),electronic,N/A,N/A,N/A,N/A,N/A,1.8 × 10−4 cm2/V·s,N/A,N/A,N/A,21.10 %,22.84 mA cm−2,1.10 V,84.0 %,crystalline,N/A,N/A,N/A,solution-processed,N/A,N/A,N/A,N/A,substantial ordering and film crystallinity,473_alkoxy-functionalized-bithiophene-thiazoles-versatile-building-blocks-for-high-performance-organic-and-polymeric.txt,scratch/prj/ch_sce_mine/MatAGen/outputs_example/473_alkoxy-functionalized-bithiophene-thiazoles-versatile-building-blocks-for-high-performance-organic-and-polymeric/473_alkoxy-functionalized-bithiophene-thiazoles-versatile-building-blocks-for-high-performance-organic-and-polymeric/pdf/473_alkoxy-functionalized-bithiophene-thiazoles-versatile-building-blocks-for-high-performance-organic-and-polymeric.txt,text_mining_GPT_extended
PNDTI-BBT-DT,NDTI-BBT,2-decyltetradecyl,alkyl,2-decyltetradecyl,solubilizing,OFET,electronic,N/A,40 μm,16.8 kDa,N/A,2.52,N/A,0.096 cm2 V−1 s−1,N/A,N/A,N/A,N/A,N/A,N/A,amorphous,N/A,2.30 nm,annealed at 270 °C,spin-coated,chlorobenzene,toluene,N/A,bottom-gate/top-contact,fairly amorphous nature,435_naphthodithiophenediimide-benzobisthiadiazole-based-polymers-versatile-n-type-materials-for-field-effect-transistors.txt,scratch/prj/ch_sce_mine/MatAGen/outputs_example/435_naphthodithiophenediimide-benzobisthiadiazole-based-polymers-versatile-n-type-materials-for-field-effect-transistors/435_naphthodithiophenediimide-benzobisthiadiazole-based-polymers-versatile-n-type-materials-for-field-effect-transistors/pdf/435_naphthodithiophenediimide-benzobisthiadiazole-based-polymers-versatile-n-type-materials-for-field-effect-transistors.txt,text_mining_GPT_extended
PNDTI-BBT-DP,NDTI-BBT,3-decylpentadecyl,alkyl,3-decylpentadecyl,solubilizing,OFET,electronic,N/A,40 μm,20.5 kDa,N/A,2.53,N/A,0.31 cm2 V−1 s−1,N/A,N/A,N/A,N/A,N/A,N/A,crystalline,ca. 0.4 nm,2.65 nm,annealed at 300 °C,spin-coated,chlorobenzene,toluene,N/A,bottom-gate/top-contact,edge-on structure,435_naphthodithiophenediimide-benzobisthiadiazole-based-polymers-versatile-n-type-materials-for-field-effect-transistors.txt,scratch/prj/ch_sce_mine/MatAGen/outputs_example/435_naphthodithiophenediimide-benzobisthiadiazole-based-polymers-versatile-n-type-materials-for-field-effect-transistors/435_naphthodithiophenediimide-benzobisthiadiazole-based-polymers-versatile-n-type-materials-for-field-effect-transistors/pdf/435_naphthodithiophenediimide-benzobisthiadiazole-based-polymers-versatile-n-type-materials-for-field-effect-transistors.txt,text_mining_GPT_extended
PNDTI-BBT-DT,NDTI-BBT,2-decyltetradecyl,alkyl,2-decyltetradecyl,solubilizing,Thermoelectric,electronic,N/A,N/A,16.8 kDa,N/A,2.52,N/A,N/A,N/A,N/A,N/A,N/A,N/A,N/A,amorphous,N/A,2.73 nm,47 mol% N-DMBI dopant,spin-coated or drop-cast; annealed 120 °C,chloroform,toluene,N/A,out-of-plane XRD,"disordered, amorphous-like structure",435_naphthodithiophenediimide-benzobisthiadiazole-based-polymers-versatile-n-type-materials-for-field-effect-transistors.txt,scratch/prj/ch_sce_mine/MatAGen/outputs_example/435_naphthodithiophenediimide-benzobisthiadiazole-based-polymers-versatile-n-type-materials-for-field-effect-transistors/435_naphthodithiophenediimide-benzobisthiadiazole-based-polymers-versatile-n-type-materials-for-field-effect-transistors/pdf/435_naphthodithiophenediimide-benzobisthiadiazole-based-polymers-versatile-n-type-materials-for-field-effect-transistors.txt,text_mining_GPT_extended
PNDTI-BBT-DP,NDTI-BBT,3-decylpentadecyl,alkyl,3-decylpentadecyl,solubilizing,Thermoelectric,electronic,N/A,N/A,20.5 kDa,N/A,2.53,N/A,N/A,N/A,N/A,N/A,N/A,N/A,N/A,crystalline,ca. 0.4 nm,2.65 nm,up to 47 mol% N-DMBI dopant,spin-coated or drop-cast; annealed 120 °C,chloroform,toluene,N/A,out-of-plane XRD,maintained at 2.65 nm,435_naphthodithiophenediimide-benzobisthiadiazole-based-polymers-versatile-n-type-materials-for-field-effect-transistors.txt,scratch/prj/ch_sce_mine/MatAGen/outputs_example/435_naphthodithiophenediimide-benzobisthiadiazole-based-polymers-versatile-n-type-materials-for-field-effect-transistors/435_naphthodithiophenediimide-benzobisthiadiazole-based-polymers-versatile-n-type-materials-for-field-effect-transistors/pdf/435_naphthodithiophenediimide-benzobisthiadiazole-based-polymers-versatile-n-type-materials-for-field-effect-transistors.txt,text_mining_GPT_extended
G2-DMP,"3,4-propylenedioxythiophene (ProDOT) alternating with DMP comonomer",G2 (diglyme),glyme,EG2,aqueous compatibility and ion uptake,OECT,mixed ionic-electronic,40−50 nm,40 to 940 nm,13.4 kg mol−1,N/A,1.6,0.32 ± 0.05 cm2 V−1 s−1,N/A,227 ± 30 F cm−3,73 ± 2 F cm−1 V−1 s−1,N/A,N/A,N/A,N/A,amorphous,≈4.0 Å,increases ∼1−2 Å per EO unit,degassed 0.1 M NaCl/H2O,spin coating,chloroform,N/A,0.1 M NaCl/H2O,planar pOECT rectangular channel architecture,film delamination,468_effects-of-side-chain-length-and-functionality-on-polar-poly%28dioxythiophene%29s-for-saline-based-organic-electrochemical.txt,scratch/prj/ch_sce_mine/MatAGen/outputs_example/468_effects-of-side-chain-length-and-functionality-on-polar-poly%28dioxythiophene%29s-for-saline-based-organic-electrochemical/468_effects-of-side-chain-length-and-functionality-on-polar-poly%28dioxythiophene%29s-for-saline-based-organic-electrochemical/pdf/468_effects-of-side-chain-length-and-functionality-on-polar-poly%28dioxythiophene%29s-for-saline-based-organic-electrochemical.txt,text_mining_GPT_extended
G3-DMP,"3,4-propylenedioxythiophene (ProDOT) alternating with DMP comonomer",G3 (triglyme),glyme,EG3,aqueous compatibility and ion uptake,OECT,mixed ionic-electronic,40−50 nm,40 to 940 nm,N/A,N/A,N/A,0.26 ± 0.02 cm2 V−1 s−1,N/A,214 ± 4 F cm−3,57 ± 3 F cm−1 V−1 s−1,N/A,N/A,N/A,N/A,amorphous,≈4.0 Å,increases ∼1−2 Å per EO unit,degassed 0.1 M NaCl/H2O,spin coating,chloroform,N/A,0.1 M NaCl/H2O,planar pOECT rectangular channel architecture,>80% transconductance retention,468_effects-of-side-chain-length-and-functionality-on-polar-poly%28dioxythiophene%29s-for-saline-based-organic-electrochemical.txt,scratch/prj/ch_sce_mine/MatAGen/outputs_example/468_effects-of-side-chain-length-and-functionality-on-polar-poly%28dioxythiophene%29s-for-saline-based-organic-electrochemical/468_effects-of-side-chain-length-and-functionality-on-polar-poly%28dioxythiophene%29s-for-saline-based-organic-electrochemical/pdf/468_effects-of-side-chain-length-and-functionality-on-polar-poly%28dioxythiophene%29s-for-saline-based-organic-electrochemical.txt,text_mining_GPT_extended
G4-DMP,"3,4-propylenedioxythiophene (ProDOT) alternating with DMP comonomer",G4 (tetraglyme),glyme,EG4,aqueous compatibility and ion uptake,OECT,mixed ionic-electronic,40−50 nm,40 to 940 nm,66 kg mol−1,N/A,N/A,0.94 ± 0.09 cm2 V−1 s−1,N/A,213 ± 11 F cm−3,200 ± 8 F cm−1 V−1 s−1,N/A,N/A,N/A,N/A,amorphous,≈4.0 Å,increases ∼1−2 Å per EO unit,degassed 0.1 M NaCl/H2O,spin coating,chloroform,N/A,0.1 M NaCl/H2O,planar pOECT rectangular channel architecture,fastest (de)doping kinetics,468_effects-of-side-chain-length-and-functionality-on-polar-poly%28dioxythiophene%29s-for-saline-based-organic-electrochemical.txt,scratch/prj/ch_sce_mine/MatAGen/outputs_example/468_effects-of-side-chain-length-and-functionality-on-polar-poly%28dioxythiophene%29s-for-saline-based-organic-electrochemical/468_effects-of-side-chain-length-and-functionality-on-polar-poly%28dioxythiophene%29s-for-saline-based-organic-electrochemical/pdf/468_effects-of-side-chain-length-and-functionality-on-polar-poly%28dioxythiophene%29s-for-saline-based-organic-electrochemical.txt,text_mining_GPT_extended
OH-DMP,"3,4-propylenedioxythiophene (ProDOT) alternating with DMP comonomer",hydroxy (OH) side chains,hydroxy,2 (hydroxy groups),facilitate doping and high C*,OECT,mixed ionic-electronic,85 to 259 nm,N/A,N/A,N/A,N/A,N/A,N/A,106 ± 7 F cm−3,N/A,N/A,N/A,N/A,N/A,amorphous,≈4.0 Å,N/A,degassed 0.1 M NaCl/H2O,blade coating then hydrolysis,chloroform,N/A,0.1 M NaCl/H2O,three-electrode EIS cell,film delamination,468_effects-of-side-chain-length-and-functionality-on-polar-poly%28dioxythiophene%29s-for-saline-based-organic-electrochemical.txt,scratch/prj/ch_sce_mine/MatAGen/outputs_example/468_effects-of-side-chain-length-and-functionality-on-polar-poly%28dioxythiophene%29s-for-saline-based-organic-electrochemical/468_effects-of-side-chain-length-and-functionality-on-polar-poly%28dioxythiophene%29s-for-saline-based-organic-electrochemical/pdf/468_effects-of-side-chain-length-and-functionality-on-polar-poly%28dioxythiophene%29s-for-saline-based-organic-electrochemical.txt,text_mining_GPT_extended
BOE-DMP,"3,4-propylenedioxythiophene (ProDOT) alternating with DMP comonomer",BOE (2-butyloctyl ester),ester (aliphatic),2-butyloctyl,solution processability,electrochemical,N/A,85 to 259 nm,N/A,63 kg mol−1,N/A,2.3,N/A,N/A,∼40 F cm−1,N/A,N/A,N/A,N/A,N/A,amorphous,≈4.0 Å,N/A,degassed 0.1 M NaCl/H2O,blade coating,chloroform,N/A,0.1 M NaCl/H2O,three-electrode EIS cell,redox inactive,468_effects-of-side-chain-length-and-functionality-on-polar-poly%28dioxythiophene%29s-for-saline-based-organic-electrochemical.txt,scratch/prj/ch_sce_mine/MatAGen/outputs_example/468_effects-of-side-chain-length-and-functionality-on-polar-poly%28dioxythiophene%29s-for-saline-based-organic-electrochemical/468_effects-of-side-chain-length-and-functionality-on-polar-poly%28dioxythiophene%29s-for-saline-based-organic-electrochemical/pdf/468_effects-of-side-chain-length-and-functionality-on-polar-poly%28dioxythiophene%29s-for-saline-based-organic-electrochemical.txt,text_mining_GPT_extended
P3HTV,thienylene vinylene,hexyl,alkyl,C6,N/A,OFET,electronic,∼30 nm,50 µm,9.1 K,28 K,3.08,2.02×10^-4 cm2/V·s,N/A,N/A,N/A,N/A,N/A,N/A,N/A,amorphous,N/A,N/A,without annealing,spin-coating,dichlorobenzene,toluene,N/A,bottom gate/top contact,amorphous morphology,419_poly%283-6-dihexyl-thieno-3-2-b-thiophene-vinylene%29-synthesis-field-effect-transistors-and-photovoltaic-properties.txt,scratch/prj/ch_sce_mine/MatAGen/outputs_example/419_poly%283-6-dihexyl-thieno-3-2-b-thiophene-vinylene%29-synthesis-field-effect-transistors-and-photovoltaic-properties/419_poly%283-6-dihexyl-thieno-3-2-b-thiophene-vinylene%29-synthesis-field-effect-transistors-and-photovoltaic-properties/pdf/419_poly%283-6-dihexyl-thieno-3-2-b-thiophene-vinylene%29-synthesis-field-effect-transistors-and-photovoltaic-properties.txt,text_mining_GPT_extended
P3HTV,thienylene vinylene,hexyl,alkyl,C6,N/A,OFET,electronic,∼30 nm,50 µm,9.1 K,28 K,3.08,3.12×10^-4 cm2/V·s,N/A,N/A,N/A,N/A,N/A,N/A,N/A,amorphous,N/A,N/A,annealed at 120 °C for 30 min,spin-coating,dichlorobenzene,toluene,N/A,bottom gate/top contact,amorphous morphology,419_poly%283-6-dihexyl-thieno-3-2-b-thiophene-vinylene%29-synthesis-field-effect-transistors-and-photovoltaic-properties.txt,scratch/prj/ch_sce_mine/MatAGen/outputs_example/419_poly%283-6-dihexyl-thieno-3-2-b-thiophene-vinylene%29-synthesis-field-effect-transistors-and-photovoltaic-properties/419_poly%283-6-dihexyl-thieno-3-2-b-thiophene-vinylene%29-synthesis-field-effect-transistors-and-photovoltaic-properties/pdf/419_poly%283-6-dihexyl-thieno-3-2-b-thiophene-vinylene%29-synthesis-field-effect-transistors-and-photovoltaic-properties.txt,text_mining_GPT_extended
P3HTV,thienylene vinylene,hexyl,alkyl,C6,N/A,OFET,electronic,∼30 nm,50 µm,9.1 K,28 K,3.08,3.76×10^-4 cm2/V·s,N/A,N/A,N/A,N/A,N/A,N/A,N/A,amorphous,N/A,N/A,annealed at 180 °C for 30 min,spin-coating,dichlorobenzene,toluene,N/A,bottom gate/top contact,amorphous morphology,419_poly%283-6-dihexyl-thieno-3-2-b-thiophene-vinylene%29-synthesis-field-effect-transistors-and-photovoltaic-properties.txt,scratch/prj/ch_sce_mine/MatAGen/outputs_example/419_poly%283-6-dihexyl-thieno-3-2-b-thiophene-vinylene%29-synthesis-field-effect-transistors-and-photovoltaic-properties/419_poly%283-6-dihexyl-thieno-3-2-b-thiophene-vinylene%29-synthesis-field-effect-transistors-and-photovoltaic-properties/pdf/419_poly%283-6-dihexyl-thieno-3-2-b-thiophene-vinylene%29-synthesis-field-effect-transistors-and-photovoltaic-properties.txt,text_mining_GPT_extended
P3HTV,thienylene vinylene,hexyl,alkyl,C6,N/A,OPV,electronic,ca.80 nm,N/A,9.1 K,28 K,3.08,N/A,N/A,N/A,N/A,0.19%,0.96 mA/cm2,0.54 V,0.37,N/A,N/A,N/A,"AM 1.5, 100 mW/cm2",spin-coating,o-dichlorobenzene,toluene,N/A,ITO/PEDOT:PSS/polymer/PCBM/Ca-Al,N/A,419_poly%283-6-dihexyl-thieno-3-2-b-thiophene-vinylene%29-synthesis-field-effect-transistors-and-photovoltaic-properties.txt,scratch/prj/ch_sce_mine/MatAGen/outputs_example/419_poly%283-6-dihexyl-thieno-3-2-b-thiophene-vinylene%29-synthesis-field-effect-transistors-and-photovoltaic-properties/419_poly%283-6-dihexyl-thieno-3-2-b-thiophene-vinylene%29-synthesis-field-effect-transistors-and-photovoltaic-properties/pdf/419_poly%283-6-dihexyl-thieno-3-2-b-thiophene-vinylene%29-synthesis-field-effect-transistors-and-photovoltaic-properties.txt,text_mining_GPT_extended
DH-PTTV,"thieno[3,2-b]thiophene vinylene",dihexyl,alkyl,C6,improving solubility,OFET,electronic,∼30 nm,50 µm,28 K,32 K,1.13,4.64×10^-4 cm2/V·s,N/A,N/A,N/A,N/A,N/A,N/A,N/A,amorphous,N/A,N/A,without annealing,spin-coating,dichlorobenzene,toluene,N/A,bottom gate/top contact,amorphous morphology,419_poly%283-6-dihexyl-thieno-3-2-b-thiophene-vinylene%29-synthesis-field-effect-transistors-and-photovoltaic-properties.txt,scratch/prj/ch_sce_mine/MatAGen/outputs_example/419_poly%283-6-dihexyl-thieno-3-2-b-thiophene-vinylene%29-synthesis-field-effect-transistors-and-photovoltaic-properties/419_poly%283-6-dihexyl-thieno-3-2-b-thiophene-vinylene%29-synthesis-field-effect-transistors-and-photovoltaic-properties/pdf/419_poly%283-6-dihexyl-thieno-3-2-b-thiophene-vinylene%29-synthesis-field-effect-transistors-and-photovoltaic-properties.txt,text_mining_GPT_extended
DH-PTTV,"thieno[3,2-b]thiophene vinylene",dihexyl,alkyl,C6,improving solubility,OFET,electronic,∼30 nm,50 µm,28 K,32 K,1.13,7.54×10^-3 cm2/V·s,N/A,N/A,N/A,N/A,N/A,N/A,N/A,N/A,N/A,N/A,annealed at 150 °C for 30 min,spin-coating,dichlorobenzene,toluene,N/A,bottom gate/top contact,N/A,419_poly%283-6-dihexyl-thieno-3-2-b-thiophene-vinylene%29-synthesis-field-effect-transistors-and-photovoltaic-properties.txt,scratch/prj/ch_sce_mine/MatAGen/outputs_example/419_poly%283-6-dihexyl-thieno-3-2-b-thiophene-vinylene%29-synthesis-field-effect-transistors-and-photovoltaic-properties/419_poly%283-6-dihexyl-thieno-3-2-b-thiophene-vinylene%29-synthesis-field-effect-transistors-and-photovoltaic-properties/pdf/419_poly%283-6-dihexyl-thieno-3-2-b-thiophene-vinylene%29-synthesis-field-effect-transistors-and-photovoltaic-properties.txt,text_mining_GPT_extended
DH-PTTV,"thieno[3,2-b]thiophene vinylene",dihexyl,alkyl,C6,improving solubility,OFET,electronic,∼30 nm,50 µm,28 K,32 K,1.13,0.019 cm2/V·s,N/A,N/A,N/A,N/A,N/A,N/A,N/A,morphology with crystalline domains,N/A,N/A,annealed at 180 °C for 30 min,spin-coating,dichlorobenzene,toluene,N/A,bottom gate/top contact,morphology with crystalline domains,419_poly%283-6-dihexyl-thieno-3-2-b-thiophene-vinylene%29-synthesis-field-effect-transistors-and-photovoltaic-properties.txt,scratch/prj/ch_sce_mine/MatAGen/outputs_example/419_poly%283-6-dihexyl-thieno-3-2-b-thiophene-vinylene%29-synthesis-field-effect-transistors-and-photovoltaic-properties/419_poly%283-6-dihexyl-thieno-3-2-b-thiophene-vinylene%29-synthesis-field-effect-transistors-and-photovoltaic-properties/pdf/419_poly%283-6-dihexyl-thieno-3-2-b-thiophene-vinylene%29-synthesis-field-effect-transistors-and-photovoltaic-properties.txt,text_mining_GPT_extended
DH-PTTV,"thieno[3,2-b]thiophene vinylene",dihexyl,alkyl,C6,improving solubility,OFET,electronic,∼30 nm,50 µm,28 K,32 K,1.13,0.032 cm2/V·s,N/A,N/A,N/A,N/A,N/A,N/A,N/A,morphology with crystalline domains,N/A,N/A,annealed at 180 °C for 30 min,spin-coating,dichlorobenzene,toluene,N/A,bottom gate/top contact,morphology with crystalline domains,419_poly%283-6-dihexyl-thieno-3-2-b-thiophene-vinylene%29-synthesis-field-effect-transistors-and-photovoltaic-properties.txt,scratch/prj/ch_sce_mine/MatAGen/outputs_example/419_poly%283-6-dihexyl-thieno-3-2-b-thiophene-vinylene%29-synthesis-field-effect-transistors-and-photovoltaic-properties/419_poly%283-6-dihexyl-thieno-3-2-b-thiophene-vinylene%29-synthesis-field-effect-transistors-and-photovoltaic-properties/pdf/419_poly%283-6-dihexyl-thieno-3-2-b-thiophene-vinylene%29-synthesis-field-effect-transistors-and-photovoltaic-properties.txt,text_mining_GPT_extended
DH-PTTV,"thieno[3,2-b]thiophene vinylene",dihexyl,alkyl,C6,improving solubility,OPV,electronic,ca.80 nm,N/A,28 K,32 K,1.13,N/A,N/A,N/A,N/A,0.28%,1.27 mA/cm2,0.60 V,0.37,N/A,N/A,N/A,"AM 1.5, 100 mW/cm2",spin-coating,o-dichlorobenzene,toluene,N/A,ITO/PEDOT:PSS/polymer/PCBM/Ca-Al,N/A,419_poly%283-6-dihexyl-thieno-3-2-b-thiophene-vinylene%29-synthesis-field-effect-transistors-and-photovoltaic-properties.txt,scratch/prj/ch_sce_mine/MatAGen/outputs_example/419_poly%283-6-dihexyl-thieno-3-2-b-thiophene-vinylene%29-synthesis-field-effect-transistors-and-photovoltaic-properties/419_poly%283-6-dihexyl-thieno-3-2-b-thiophene-vinylene%29-synthesis-field-effect-transistors-and-photovoltaic-properties/pdf/419_poly%283-6-dihexyl-thieno-3-2-b-thiophene-vinylene%29-synthesis-field-effect-transistors-and-photovoltaic-properties.txt,text_mining_GPT_extended
DP3HT,poly(3-hexylthiophene),3-hexyl-d13,alkyl,C6,avoid spectral overlap,OFET,electronic,60–90 nm,15 μm,59.2 kg/mol,74.5 kg/mol,1.26,0.5×10^-4 to 6.2×10^-4 cm2 V^-1 s^-1,N/A,N/A,N/A,N/A,N/A,N/A,N/A,low crystallinity (5–10%),N/A,N/A,bare SiO2,spin coating,chloroform,THF,N/A,"bottom-contact oFET, saturation regime",lies nearer to the surface normal,443_interfacial-ring-orientation-in-polythiophene-field-effect-transistors-on-functionalized-dielectrics.txt,scratch/prj/ch_sce_mine/MatAGen/outputs_example/443_interfacial-ring-orientation-in-polythiophene-field-effect-transistors-on-functionalized-dielectrics/443_interfacial-ring-orientation-in-polythiophene-field-effect-transistors-on-functionalized-dielectrics/pdf/443_interfacial-ring-orientation-in-polythiophene-field-effect-transistors-on-functionalized-dielectrics.txt,text_mining_GPT_extended
DP3HT,poly(3-hexylthiophene),3-hexyl-d13,alkyl,C6,avoid spectral overlap,OFET,electronic,60–90 nm,15 μm,59.2 kg/mol,74.5 kg/mol,1.26,0.5×10^-4 to 6.2×10^-4 cm2 V^-1 s^-1,N/A,N/A,N/A,N/A,N/A,N/A,N/A,low crystallinity (5–10%),N/A,N/A,APTES functionalization,spin coating,chloroform,THF,N/A,"bottom-contact oFET, saturation regime",lies nearer to the surface normal,443_interfacial-ring-orientation-in-polythiophene-field-effect-transistors-on-functionalized-dielectrics.txt,scratch/prj/ch_sce_mine/MatAGen/outputs_example/443_interfacial-ring-orientation-in-polythiophene-field-effect-transistors-on-functionalized-dielectrics/443_interfacial-ring-orientation-in-polythiophene-field-effect-transistors-on-functionalized-dielectrics/pdf/443_interfacial-ring-orientation-in-polythiophene-field-effect-transistors-on-functionalized-dielectrics.txt,text_mining_GPT_extended
DP3HT,poly(3-hexylthiophene),3-hexyl-d13,alkyl,C6,avoid spectral overlap,OFET,electronic,60–90 nm,15 μm,59.2 kg/mol,74.5 kg/mol,1.26,N/A,N/A,N/A,N/A,N/A,N/A,N/A,N/A,low crystallinity (5–10%),N/A,N/A,C8 functionalization,spin coating,chloroform,THF,N/A,"bottom-contact oFET, saturation regime",N/A,443_interfacial-ring-orientation-in-polythiophene-field-effect-transistors-on-functionalized-dielectrics.txt,scratch/prj/ch_sce_mine/MatAGen/outputs_example/443_interfacial-ring-orientation-in-polythiophene-field-effect-transistors-on-functionalized-dielectrics/443_interfacial-ring-orientation-in-polythiophene-field-effect-transistors-on-functionalized-dielectrics/pdf/443_interfacial-ring-orientation-in-polythiophene-field-effect-transistors-on-functionalized-dielectrics.txt,text_mining_GPT_extended
DP3HT,poly(3-hexylthiophene),3-hexyl-d13,alkyl,C6,avoid spectral overlap,OFET,electronic,60–90 nm,15 μm,59.2 kg/mol,74.5 kg/mol,1.26,N/A,N/A,N/A,N/A,N/A,N/A,N/A,N/A,low crystallinity (5–10%),N/A,N/A,C18 functionalization,spin coating,chloroform,THF,N/A,"bottom-contact oFET, saturation regime",N/A,443_interfacial-ring-orientation-in-polythiophene-field-effect-transistors-on-functionalized-dielectrics.txt,scratch/prj/ch_sce_mine/MatAGen/outputs_example/443_interfacial-ring-orientation-in-polythiophene-field-effect-transistors-on-functionalized-dielectrics/443_interfacial-ring-orientation-in-polythiophene-field-effect-transistors-on-functionalized-dielectrics/pdf/443_interfacial-ring-orientation-in-polythiophene-field-effect-transistors-on-functionalized-dielectrics.txt,text_mining_GPT_extended
DP3HT,poly(3-hexylthiophene),3-hexyl-d13,alkyl,C6,avoid spectral overlap,OFET,electronic,60–90 nm,15 μm,59.2 kg/mol,74.5 kg/mol,1.26,2.06×10^-2 cm2 V^-1 s^-1,N/A,N/A,N/A,N/A,N/A,N/A,N/A,low crystallinity (5–10%),N/A,N/A,Fluoro functionalization,spin coating,chloroform,THF,N/A,"bottom-contact oFET, saturation regime",edge-on orientation of DP3HT conjugated chains,443_interfacial-ring-orientation-in-polythiophene-field-effect-transistors-on-functionalized-dielectrics.txt,scratch/prj/ch_sce_mine/MatAGen/outputs_example/443_interfacial-ring-orientation-in-polythiophene-field-effect-transistors-on-functionalized-dielectrics/443_interfacial-ring-orientation-in-polythiophene-field-effect-transistors-on-functionalized-dielectrics/pdf/443_interfacial-ring-orientation-in-polythiophene-field-effect-transistors-on-functionalized-dielectrics.txt,text_mining_GPT_extended
DPPSe-HD,selenium-substituted diketopyrrolopyrrole-based polymer,hexyl decyl,alkyl,hexyl decyl,facilitating efficient doping and charge transport,OTE,electronic,approximately 60 nm,13 mm,N/A,N/A,N/A,N/A,N/A,N/A,N/A,N/A,N/A,N/A,N/A,N/A,3.87 Å,19.5 Å,AuCl3 2.0 mM (optimal σ),spin-cast,chlorobenzene,N/A,N/A,four-point probe on thin film,much wider dendritic fibrils,487_1-s2.0-S1385894725016444-main.txt,scratch/prj/ch_sce_mine/MatAGen/outputs_example/487_1-s2.0-S1385894725016444-main/487_1-s2.0-S1385894725016444-main/pdf/487_1-s2.0-S1385894725016444-main.txt,text_mining_GPT_extended
DPPSe-OD,selenium-substituted diketopyrrolopyrrole-based polymer,octyl dodecyl,alkyl,octyl dodecyl,facilitating efficient doping and charge transport,OTE,electronic,approximately 60 nm,13 mm,N/A,N/A,N/A,N/A,N/A,N/A,N/A,N/A,N/A,N/A,N/A,N/A,3.90 Å,21.6 Å,AuCl3 2.5 mM (optimal σ),spin-cast,chlorobenzene,N/A,N/A,four-point probe on thin film,dendritic fibrillar morphology,487_1-s2.0-S1385894725016444-main.txt,scratch/prj/ch_sce_mine/MatAGen/outputs_example/487_1-s2.0-S1385894725016444-main/487_1-s2.0-S1385894725016444-main/pdf/487_1-s2.0-S1385894725016444-main.txt,text_mining_GPT_extended
DPPSe-DT,selenium-substituted diketopyrrolopyrrole-based polymer,decyl tetradecyl,alkyl,decyl tetradecyl,facilitating efficient doping and charge transport,OTE,electronic,approximately 60 nm,13 mm,N/A,N/A,N/A,N/A,N/A,N/A,N/A,N/A,N/A,N/A,N/A,N/A,4.07 Å,23.3 Å,AuCl3 3.0 mM (optimal σ),spin-cast,chlorobenzene,N/A,N/A,four-point probe on thin film,dendritic fibrillar morphology,487_1-s2.0-S1385894725016444-main.txt,scratch/prj/ch_sce_mine/MatAGen/outputs_example/487_1-s2.0-S1385894725016444-main/487_1-s2.0-S1385894725016444-main/pdf/487_1-s2.0-S1385894725016444-main.txt,text_mining_GPT_extended
P3CPT,polythiophene,3-(4-carboxypropyl),carboxylic acid,4-carboxypropyl,solubility; solvent-resistance; aqueous electroactivity,OECT,mixed ionic-electronic,140−190 nm,10 μm,N/A,N/A,N/A,N/A,N/A,150 ± 18 F cm−3,N/A,N/A,N/A,N/A,N/A,N/A,N/A,N/A,0.1 M NaCl/H2O,spray-cast; acid treatment,water,N/A,0.1 M NaCl/H2O,interdigitated electrodes; Ag/AgCl gate,unipolar p-channel operation,451_carboxylic-acid-functionalization-yields-solvent-resistant-organic-electrochemical-transistors.txt,scratch/prj/ch_sce_mine/MatAGen/outputs_example/451_carboxylic-acid-functionalization-yields-solvent-resistant-organic-electrochemical-transistors/451_carboxylic-acid-functionalization-yields-solvent-resistant-organic-electrochemical-transistors/pdf/451_carboxylic-acid-functionalization-yields-solvent-resistant-organic-electrochemical-transistors.txt,text_mining_GPT_extended
P3KBT,polythiophene,3-(potassium-4-butanoate),carboxylate,4-butanoate,aqueous processability,N/A,N/A,N/A,N/A,N/A,21 kDa,2.2,N/A,N/A,N/A,N/A,N/A,N/A,N/A,N/A,N/A,N/A,N/A,sprayed from water,spray-cast,water,N/A,N/A,N/A,water-soluble precursor,451_carboxylic-acid-functionalization-yields-solvent-resistant-organic-electrochemical-transistors.txt,scratch/prj/ch_sce_mine/MatAGen/outputs_example/451_carboxylic-acid-functionalization-yields-solvent-resistant-organic-electrochemical-transistors/451_carboxylic-acid-functionalization-yields-solvent-resistant-organic-electrochemical-transistors/pdf/451_carboxylic-acid-functionalization-yields-solvent-resistant-organic-electrochemical-transistors.txt,text_mining_GPT_extended
P(G1-DPP-BT),diketopyrrolopyrrole-based backbone with bithiophene donor,poly(benzyl ether) dendron (G1),poly(benzyl ether),G1,improve solubility and processability,OFET,electronic,N/A,N/A,22.3 kDa,25.6 kDa,1.2,6.03×10^-4 cm2/Vs,N/A,N/A,N/A,N/A,N/A,N/A,N/A,semi-crystalline,N/A,39.03 Å,thermal annealing at 150 1C for 1 hour,spin-coating,chlorobenzene,N/A,N/A,bottom-gate top-contact (BGTC),edge-on and face-on orientations,434_d5ma00446b.txt,scratch/prj/ch_sce_mine/MatAGen/outputs_example/434_d5ma00446b/434_d5ma00446b/pdf/434_d5ma00446b.txt,text_mining_GPT_extended
P(G2-DPP-BT),diketopyrrolopyrrole-based backbone with bithiophene donor,poly(benzyl ether) dendron (G2),poly(benzyl ether),G2,improve solubility and processability,OFET,electronic,N/A,N/A,50.2 kDa,61.2 kDa,1.2,4.39×10^-4 cm2/Vs,N/A,N/A,N/A,N/A,N/A,N/A,N/A,amorphous,N/A,43.63 Å,thermal annealing at 150 1C for 1 hour,spin-coating,chlorobenzene,N/A,N/A,bottom-gate top-contact (BGTC),significant reduction in overall crystallinity and loss of high order reflections,434_d5ma00446b.txt,scratch/prj/ch_sce_mine/MatAGen/outputs_example/434_d5ma00446b/434_d5ma00446b/pdf/434_d5ma00446b.txt,text_mining_GPT_extended
P(G1-DPP-TT),diketopyrrolopyrrole-based backbone with thienothiophene donor,poly(benzyl ether) dendron (G1),poly(benzyl ether),G1,improve solubility and processability,OFET,electronic,N/A,N/A,96.5 kDa,155.5 kDa,1.6,2.61×10^-3 cm2/Vs,N/A,N/A,N/A,N/A,N/A,N/A,N/A,semi-crystalline,3.48 Å,39.03 Å,thermal annealing at 150 1C for 1 hour,spin-coating,chlorobenzene,N/A,N/A,bottom-gate top-contact (BGTC),pronounced high-order (100) reflections,434_d5ma00446b.txt,scratch/prj/ch_sce_mine/MatAGen/outputs_example/434_d5ma00446b/434_d5ma00446b/pdf/434_d5ma00446b.txt,text_mining_GPT_extended
P(G2-DPP-TT),diketopyrrolopyrrole-based backbone with thienothiophene donor,poly(benzyl ether) dendron (G2),poly(benzyl ether),G2,improve solubility and processability,OFET,electronic,N/A,N/A,51.1 kDa,72.6 kDa,1.4,5.81×10^-6 cm2/Vs,N/A,N/A,N/A,N/A,N/A,N/A,N/A,amorphous,N/A,42.45 Å,thermal annealing at 150 1C for 1 hour,spin-coating,chlorobenzene,N/A,N/A,bottom-gate top-contact (BGTC),loss of high order reflections,434_d5ma00446b.txt,scratch/prj/ch_sce_mine/MatAGen/outputs_example/434_d5ma00446b/434_d5ma00446b/pdf/434_d5ma00446b.txt,text_mining_GPT_extended
PPyTDPP-TT,asymmetric thiophene/pyridine flanked DPP-TT,N-Alkyl,alkyl,N/A,N/A,OFET,electronic,N/A,50 mm,120 KDa,352 KDa,2.9,0.48 cm2 V-1 s-1,0.18 cm2 V-1 s-1,3.2 nF cm-2,N/A,N/A,N/A,N/A,N/A,N/A,N/A,N/A,ambient conditions,spin-coated at 2000 rpm,"1,2-dichlorobenzene (o-DCB)",toluene,N/A,top-gate/bottom-contact OFET,preferable face-on stacking,423_c6tc04271f.txt,scratch/prj/ch_sce_mine/MatAGen/outputs_example/423_c6tc04271f/423_c6tc04271f/pdf/423_c6tc04271f.txt,text_mining_GPT_extended
PPyTDPP-BT,asymmetric thiophene/pyridine flanked DPP-BT,N-Alkyl,alkyl,N/A,N/A,OFET,electronic,N/A,50 mm,123 KDa,286 KDa,2.3,0.55 cm2 V-1 s-1,0.08 cm2 V-1 s-1,3.2 nF cm-2,N/A,N/A,N/A,N/A,N/A,N/A,N/A,N/A,ambient conditions,spin-coated at 2000 rpm,"1,2-dichlorobenzene (o-DCB)",toluene,N/A,top-gate/bottom-contact OFET,relatively higher crystallinity,423_c6tc04271f.txt,scratch/prj/ch_sce_mine/MatAGen/outputs_example/423_c6tc04271f/423_c6tc04271f/pdf/423_c6tc04271f.txt,text_mining_GPT_extended
