Repository: Rkl2023/Text-mining-postprocessing

Project overview
----------------
PolyStruct-Mine extracts polymer structural information from text-mined names (OPSIN + heuristics) and image-derived candidates (DECIMER/image pool). It standardizes backbone and side-chain representations, matches text rows to image candidates, and outputs repeat-unit SMILES with provenance, confidence, and audit logs.

Pipeline architecture (Layers 0–4)
1. Layer 0 — Standardization: Normalize schema/columns, clean names/SMILES, log schema report.
2. Layer 1 — Name → Structure: OPSIN (via JPype + local JAR) plus domain dictionaries/alkyl heuristics to derive backbone/sidechain SMILES from text.
3.

File: data/user_polymer.csv (part 7 of 11)
polymer_name,backbone,side_chain,side_chain_type,side_chain_length,side_chain_design_intent,device_type,transport_regime,film_thickness,channel_length,molecular_weight_mn,molecular_weight_mw,dispersity,mobility_h,mobility_e,capacitance,uc_star,pce,jsc,voc,ff,crystallinity,pi_pi_spacing,lamellar_spacing,experiment_condition,processing_method,processing_solvent,synthesis_solvent,electrolyte,measurement_method,notes,_source_file,_source_path,_config_name
PPyTDPP-TT,asymmetric thiophene/pyridine flanked DPP-TT,N-Alkyl,alkyl,N/A,N/A,PSC,electronic,N/A,N/A,120 KDa,352 KDa,2.9,0.48 cm2 V-1 s-1,0.18 cm2 V-1 s-1,N/A,N/A,3.70 %,8.61 mA cm-2,0.804 V,53.50 %,N/A,N/A,N/A,3% DIO,spin-coated at 1000 rpm in N2 glovebox,o-DCB with 3% DIO,toluene,N/A,ITO/ZnO/PPyTDPP-TT:PC71BM/MoOx/Ag,nanostructure surface morphology,423_c6tc04271f.txt,scratch/prj/ch_sce_mine/MatAGen/outputs_example/423_c6tc04271f/423_c6tc04271f/pdf/423_c6tc04271f.txt,text_mining_GPT_extended
PPyTDPP-TT,asymmetric thiophene/pyridine flanked DPP-TT,N-Alkyl,alkyl,N/A,N/A,PSC,electronic,N/A,N/A,120 KDa,352 KDa,2.9,0.48 cm2 V-1 s-1,0.18 cm2 V-1 s-1,N/A,N/A,5.48 %,10.80 mA cm-2,0.820 V,61.70 %,N/A,N/A,N/A,5% DIO,spin-coated at 1000 rpm in N2 glovebox,o-DCB with 5% DIO,toluene,N/A,ITO/ZnO/PPyTDPP-TT:PC71BM/MoOx/Ag,nanostructure surface morphology,423_c6tc04271f.txt,scratch/prj/ch_sce_mine/MatAGen/outputs_example/423_c6tc04271f/423_c6tc04271f/pdf/423_c6tc04271f.txt,text_mining_GPT_extended
PPyTDPP-BT,asymmetric thiophene/pyridine flanked DPP-BT,N-Alkyl,alkyl,N/A,N/A,PSC,electronic,N/A,N/A,123 KDa,286 KDa,2.3,0.55 cm2 V-1 s-1,0.08 cm2 V-1 s-1,N/A,N/A,4.75 %,9.02 mA cm-2,0.832 V,63.30 %,N/A,N/A,N/A,3% DIO,spin-coated at 1000 rpm in N2 glovebox,o-DCB with 3% DIO,toluene,N/A,ITO/ZnO/PPyTDPP-BT:PC71BM/MoOx/Ag,mixed microstructure morphology,423_c6tc04271f.txt,scratch/prj/ch_sce_mine/MatAGen/outputs_example/423_c6tc04271f/423_c6tc04271f/pdf/423_c6tc04271f.txt,text_mining_GPT_extended
PPyTDPP-BT,asymmetric thiophene/pyridine flanked DPP-BT,N-Alkyl,alkyl,N/A,N/A,PSC,electronic,N/A,N/A,123 KDa,286 KDa,2.3,0.55 cm2 V-1 s-1,0.08 cm2 V-1 s-1,N/A,N/A,7.56 %,14.28 mA cm-2,0.790 V,67.05 %,N/A,N/A,N/A,5% DIO,spin-coated at 1000 rpm in N2 glovebox,o-DCB with 5% DIO,toluene,N/A,ITO/ZnO/PPyTDPP-BT:PC71BM/MoOx/Ag,mixed microstructure morphology,423_c6tc04271f.txt,scratch/prj/ch_sce_mine/MatAGen/outputs_example/423_c6tc04271f/423_c6tc04271f/pdf/423_c6tc04271f.txt,text_mining_GPT_extended
P3HT,nonfused thiophene backbone,hexyl,alkyl,C6,improve ion uptake and mixed conduction,OECT,mixed ionic-electronic,N/A,0.2 to 2 mm,55 kg mol−1,N/A,N/A,0.8 cm2 V−1 s−1,N/A,N/A,400 F cm−1 V−1 s−1,N/A,N/A,N/A,N/A,semi-crystalline,N/A,N/A,0.1 M KPF6 aqueous electrolyte,spin coating,"1,2-dichlorobenzene",N/A,KPF6,OECT gated with Ag/AgCl pellet electrode,ordered chains with H-type interactions,457_why-p3ht-outperforms-more-polar-analogues-in-oects.txt,scratch/prj/ch_sce_mine/MatAGen/outputs_example/457_why-p3ht-outperforms-more-polar-analogues-in-oects/457_why-p3ht-outperforms-more-polar-analogues-in-oects/pdf/457_why-p3ht-outperforms-more-polar-analogues-in-oects.txt,text_mining_GPT_extended
P20,nonfused thiophene backbone,hexyl and ethylene glycol side chains,"alkyl, EG",C6 and ethylene glycol,improve ion uptake and mixed conduction,OECT,mixed ionic-electronic,N/A,0.2 to 2 mm,41 kg mol−1,N/A,N/A,N/A,N/A,N/A,N/A,N/A,N/A,N/A,N/A,semi-crystalline,N/A,N/A,0.1 M KPF6 aqueous electrolyte,spin coating,"1,2-dichlorobenzene",N/A,KPF6,OECT gated with Ag/AgCl pellet electrode,suppressed vibronic structure,457_why-p3ht-outperforms-more-polar-analogues-in-oects.txt,scratch/prj/ch_sce_mine/MatAGen/outputs_example/457_why-p3ht-outperforms-more-polar-analogues-in-oects/457_why-p3ht-outperforms-more-polar-analogues-in-oects/pdf/457_why-p3ht-outperforms-more-polar-analogues-in-oects.txt,text_mining_GPT_extended
P50,nonfused thiophene backbone,hexyl and ethylene glycol side chains,"alkyl, EG",C6 and 2-(2-methoxyethoxymethyl),improve ion uptake and mixed conduction,OECT,mixed ionic-electronic,N/A,0.2 to 2 mm,25 kg mol−1,N/A,N/A,N/A,N/A,N/A,N/A,N/A,N/A,N/A,N/A,amorphous,N/A,N/A,0.1 M KPF6 aqueous electrolyte,spin coating,"1,2-dichlorobenzene",THF,KPF6,OECT gated with Ag/AgCl pellet electrode,essentially amorphous,457_why-p3ht-outperforms-more-polar-analogues-in-oects.txt,scratch/prj/ch_sce_mine/MatAGen/outputs_example/457_why-p3ht-outperforms-more-polar-analogues-in-oects/457_why-p3ht-outperforms-more-polar-analogues-in-oects/pdf/457_why-p3ht-outperforms-more-polar-analogues-in-oects.txt,text_mining_GPT_extended
PTDPP-DT,DPP-bithiophene donor–acceptor backbone,triethylene glycol (TEG) and dodecyl (C12),TEG and alkyl,triethylene glycol; C12,increase doping efficiency; solubility; miscibility with ionic dopants,ECT,mixed ionic-electronic,N/A,0.4 mm,2.9 kDa,9.2 kDa,3.12,N/A,N/A,N/A,N/A,N/A,N/A,N/A,N/A,semicrystalline,3.6 Å,2.1 nm,DEME-TFSI gel with PVDF-HFP; VD = −0.1 V,"spin-coating, annealing (200 °C)",dichlorobenzene,toluene,DEME-TFSI/PVDF-HFP,"side-gate geometry, gated four-point-probe",well-ordered lamellar,459_Adv Elect Materials - 2020 - Liu - Triethylene Glycol Substituted Diketopyrrolopyrrole%E2%80%90 and Isoindigo%E2%80%90Dye Based Donor.txt,scratch/prj/ch_sce_mine/MatAGen/outputs_example/459_Adv Elect Materials - 2020 - Liu - Triethylene Glycol Substituted Diketopyrrolopyrrole%E2%80%90 and Isoindigo%E2%80%90Dye Based Donor/459_Adv Elect Materials - 2020 - Liu - Triethylene Glycol Substituted Diketopyrrolopyrrole%E2%80%90 and Isoindigo%E2%80%90Dye Based Donor/pdf/459_Adv Elect Materials - 2020 - Liu - Triethylene Glycol Substituted Diketopyrrolopyrrole%E2%80%90 and Isoindigo%E2%80%90Dye Based Donor.txt,text_mining_GPT_extended
PTII-DT,isoindigo-bithiophene donor–acceptor backbone,triethylene glycol (TEG) and dodecyl (C12),TEG and alkyl,triethylene glycol; C12,increase doping efficiency; solubility; miscibility with ionic dopants,ECT,mixed ionic-electronic,N/A,0.4 mm,6.0 kDa,10.6 kDa,1.77,N/A,N/A,N/A,N/A,N/A,N/A,N/A,N/A,N/A,N/A,N/A,DEME-TFSI gel with PVDF-HFP; VD = −0.1 V,"spin-coating, annealing (200 °C)",dichlorobenzene,toluene,DEME-TFSI/PVDF-HFP,"side-gate geometry, transfer measurements",disoriented lamellar; granular structure,459_Adv Elect Materials - 2020 - Liu - Triethylene Glycol Substituted Diketopyrrolopyrrole%E2%80%90 and Isoindigo%E2%80%90Dye Based Donor.txt,scratch/prj/ch_sce_mine/MatAGen/outputs_example/459_Adv Elect Materials - 2020 - Liu - Triethylene Glycol Substituted Diketopyrrolopyrrole%E2%80%90 and Isoindigo%E2%80%90Dye Based Donor/459_Adv Elect Materials - 2020 - Liu - Triethylene Glycol Substituted Diketopyrrolopyrrole%E2%80%90 and Isoindigo%E2%80%90Dye Based Donor/pdf/459_Adv Elect Materials - 2020 - Liu - Triethylene Glycol Substituted Diketopyrrolopyrrole%E2%80%90 and Isoindigo%E2%80%90Dye Based Donor.txt,text_mining_GPT_extended
PTDPP-DT,DPP-bithiophene donor–acceptor backbone,triethylene glycol (TEG) and dodecyl (C12),TEG and alkyl,triethylene glycol; C12,increase doping efficiency; solubility; miscibility with ionic dopants,LEC,mixed ionic-electronic,N/A,N/A,2.9 kDa,9.2 kDa,3.12,N/A,N/A,N/A,N/A,N/A,N/A,N/A,N/A,semicrystalline,3.6 Å,2.1 nm,polymer:P66614-TFSI 10:1; annealed 180 °C,"spin-coating, annealing (180 °C)",chlorobenzene,toluene,P66614-TFSI,sandwich-type LEC (ITO/Ag),clear luminescence detected,459_Adv Elect Materials - 2020 - Liu - Triethylene Glycol Substituted Diketopyrrolopyrrole%E2%80%90 and Isoindigo%E2%80%90Dye Based Donor.txt,scratch/prj/ch_sce_mine/MatAGen/outputs_example/459_Adv Elect Materials - 2020 - Liu - Triethylene Glycol Substituted Diketopyrrolopyrrole%E2%80%90 and Isoindigo%E2%80%90Dye Based Donor/459_Adv Elect Materials - 2020 - Liu - Triethylene Glycol Substituted Diketopyrrolopyrrole%E2%80%90 and Isoindigo%E2%80%90Dye Based Donor/pdf/459_Adv Elect Materials - 2020 - Liu - Triethylene Glycol Substituted Diketopyrrolopyrrole%E2%80%90 and Isoindigo%E2%80%90Dye Based Donor.txt,text_mining_GPT_extended
PTII-DT,isoindigo-bithiophene donor–acceptor backbone,triethylene glycol (TEG) and dodecyl (C12),TEG and alkyl,triethylene glycol; C12,increase doping efficiency; solubility; miscibility with ionic dopants,LEC,mixed ionic-electronic,N/A,N/A,6.0 kDa,10.6 kDa,1.77,N/A,N/A,N/A,N/A,N/A,N/A,N/A,N/A,N/A,N/A,N/A,polymer:P66614-TFSI 10:1; annealed 180 °C,"spin-coating, annealing (180 °C)",chlorobenzene,toluene,P66614-TFSI,sandwich-type LEC (ITO/Ag),clear luminescence detected,459_Adv Elect Materials - 2020 - Liu - Triethylene Glycol Substituted Diketopyrrolopyrrole%E2%80%90 and Isoindigo%E2%80%90Dye Based Donor.txt,scratch/prj/ch_sce_mine/MatAGen/outputs_example/459_Adv Elect Materials - 2020 - Liu - Triethylene Glycol Substituted Diketopyrrolopyrrole%E2%80%90 and Isoindigo%E2%80%90Dye Based Donor/459_Adv Elect Materials - 2020 - Liu - Triethylene Glycol Substituted Diketopyrrolopyrrole%E2%80%90 and Isoindigo%E2%80%90Dye Based Donor/pdf/459_Adv Elect Materials - 2020 - Liu - Triethylene Glycol Substituted Diketopyrrolopyrrole%E2%80%90 and Isoindigo%E2%80%90Dye Based Donor.txt,text_mining_GPT_extended
PTz-5-DPP,"3,6-di(thiazol-5-yl)-diketopyrrolopyrrole",4-hexyldodecyl,alkyl,4-hexyldodecyl,N/A,OTFT,electronic,N/A,N/A,18 kDa or 22 kDa,N/A,N/A,N/A,0.02 cm2 V−1s−1,N/A,N/A,N/A,N/A,N/A,N/A,N/A,3.62 Å,22 Å,neat films,N/A,N/A,chlorobenzene,N/A,N/A,mixed face-on and edge-on orientations,490_Angew Chem Int Ed - 2023 - Shi - A High%E2%80%90Performance n%E2%80%90Type Thermoelectric Polymer from C H C H Oxidative Direct Arylation.txt,scratch/prj/ch_sce_mine/MatAGen/outputs_example/490_Angew Chem Int Ed - 2023 - Shi - A High%E2%80%90Performance n%E2%80%90Type Thermoelectric Polymer from C H C H Oxidative Direct Arylation/490_Angew Chem Int Ed - 2023 - Shi - A High%E2%80%90Performance n%E2%80%90Type Thermoelectric Polymer from C H C H Oxidative Direct Arylation/pdf/490_Angew Chem Int Ed - 2023 - Shi - A High%E2%80%90Performance n%E2%80%90Type Thermoelectric Polymer from C H C H Oxidative Direct Arylation.txt,text_mining_GPT_extended
PTz-5-DPP,"3,6-di(thiazol-5-yl)-diketopyrrolopyrrole",4-hexyldodecyl,alkyl,4-hexyldodecyl,N/A,OTE,electronic,N/A,1000 μm,18 kDa,N/A,3.0,N/A,N/A,N/A,N/A,N/A,N/A,N/A,N/A,N/A,3.62 Å,22 Å,10 wt% N-DMBI; annealed 150°C,N/A,N/A,chlorobenzene,N/A,four-probe conductivity and Seebeck,mixed face-on and edge-on orientations,490_Angew Chem Int Ed - 2023 - Shi - A High%E2%80%90Performance n%E2%80%90Type Thermoelectric Polymer from C H C H Oxidative Direct Arylation.txt,scratch/prj/ch_sce_mine/MatAGen/outputs_example/490_Angew Chem Int Ed - 2023 - Shi - A High%E2%80%90Performance n%E2%80%90Type Thermoelectric Polymer from C H C H Oxidative Direct Arylation/490_Angew Chem Int Ed - 2023 - Shi - A High%E2%80%90Performance n%E2%80%90Type Thermoelectric Polymer from C H C H Oxidative Direct Arylation/pdf/490_Angew Chem Int Ed - 2023 - Shi - A High%E2%80%90Performance n%E2%80%90Type Thermoelectric Polymer from C H C H Oxidative Direct Arylation.txt,text_mining_GPT_extended
PTz-5-DPP,"3,6-di(thiazol-5-yl)-diketopyrrolopyrrole",4-hexyldodecyl,alkyl,4-hexyldodecyl,N/A,OTE,electronic,N/A,1000 μm,18 kDa,N/A,3.0,N/A,N/A,N/A,N/A,N/A,N/A,N/A,N/A,N/A,3.62 Å,22 Å,15 wt% N-DMBI; annealed 150°C,N/A,N/A,chlorobenzene,N/A,four-probe conductivity and Seebeck,mixed face-on and edge-on orientations,490_Angew Chem Int Ed - 2023 - Shi - A High%E2%80%90Performance n%E2%80%90Type Thermoelectric Polymer from C H C H Oxidative Direct Arylation.txt,scratch/prj/ch_sce_mine/MatAGen/outputs_example/490_Angew Chem Int Ed - 2023 - Shi - A High%E2%80%90Performance n%E2%80%90Type Thermoelectric Polymer from C H C H Oxidative Direct Arylation/490_Angew Chem Int Ed - 2023 - Shi - A High%E2%80%90Performance n%E2%80%90Type Thermoelectric Polymer from C H C H Oxidative Direct Arylation/pdf/490_Angew Chem Int Ed - 2023 - Shi - A High%E2%80%90Performance n%E2%80%90Type Thermoelectric Polymer from C H C H Oxidative Direct Arylation.txt,text_mining_GPT_extended
PTz-5-DPP,"3,6-di(thiazol-5-yl)-diketopyrrolopyrrole",4-hexyldodecyl,alkyl,4-hexyldodecyl,N/A,OTE,electronic,N/A,1000 μm,18 kDa,N/A,3.0,N/A,N/A,N/A,N/A,N/A,N/A,N/A,N/A,N/A,3.62 Å,22 Å,20 wt% N-DMBI; annealed 150°C,N/A,N/A,chlorobenzene,N/A,four-probe conductivity and Seebeck,mixed face-on and edge-on orientations,490_Angew Chem Int Ed - 2023 - Shi - A High%E2%80%90Performance n%E2%80%90Type Thermoelectric Polymer from C H C H Oxidative Direct Arylation.txt,scratch/prj/ch_sce_mine/MatAGen/outputs_example/490_Angew Chem Int Ed - 2023 - Shi - A High%E2%80%90Performance n%E2%80%90Type Thermoelectric Polymer from C H C H Oxidative Direct Arylation/490_Angew Chem Int Ed - 2023 - Shi - A High%E2%80%90Performance n%E2%80%90Type Thermoelectric Polymer from C H C H Oxidative Direct Arylation/pdf/490_Angew Chem Int Ed - 2023 - Shi - A High%E2%80%90Performance n%E2%80%90Type Thermoelectric Polymer from C H C H Oxidative Direct Arylation.txt,text_mining_GPT_extended
PTz-5-DPP,"3,6-di(thiazol-5-yl)-diketopyrrolopyrrole",4-hexyldodecyl,alkyl,4-hexyldodecyl,N/A,OTE,electronic,N/A,1000 μm,18 kDa,N/A,3.0,N/A,N/A,N/A,N/A,N/A,N/A,N/A,N/A,N/A,3.62 Å,22 Å,30 wt% N-DMBI; annealed 150°C,N/A,N/A,chlorobenzene,N/A,four-probe conductivity and Seebeck,mixed face-on and edge-on orientations,490_Angew Chem Int Ed - 2023 - Shi - A High%E2%80%90Performance n%E2%80%90Type Thermoelectric Polymer from C H C H Oxidative Direct Arylation.txt,scratch/prj/ch_sce_mine/MatAGen/outputs_example/490_Angew Chem Int Ed - 2023 - Shi - A High%E2%80%90Performance n%E2%80%90Type Thermoelectric Polymer from C H C H Oxidative Direct Arylation/490_Angew Chem Int Ed - 2023 - Shi - A High%E2%80%90Performance n%E2%80%90Type Thermoelectric Polymer from C H C H Oxidative Direct Arylation/pdf/490_Angew Chem Int Ed - 2023 - Shi - A High%E2%80%90Performance n%E2%80%90Type Thermoelectric Polymer from C H C H Oxidative Direct Arylation.txt,text_mining_GPT_extended
PTz-5-DPP,"3,6-di(thiazol-5-yl)-diketopyrrolopyrrole",4-hexyldodecyl,alkyl,4-hexyldodecyl,N/A,OTE,electronic,N/A,1000 μm,18 kDa,N/A,3.0,N/A,N/A,N/A,N/A,N/A,N/A,N/A,N/A,N/A,3.62 Å,22 Å,40 wt% N-DMBI; annealed 150°C,N/A,N/A,chlorobenzene,N/A,four-probe conductivity and Seebeck,mixed face-on and edge-on orientations,490_Angew Chem Int Ed - 2023 - Shi - A High%E2%80%90Performance n%E2%80%90Type Thermoelectric Polymer from C H C H Oxidative Direct Arylation.txt,scratch/prj/ch_sce_mine/MatAGen/outputs_example/490_Angew Chem Int Ed - 2023 - Shi - A High%E2%80%90Performance n%E2%80%90Type Thermoelectric Polymer from C H C H Oxidative Direct Arylation/490_Angew Chem Int Ed - 2023 - Shi - A High%E2%80%90Performance n%E2%80%90Type Thermoelectric Polymer from C H C H Oxidative Direct Arylation/pdf/490_Angew Chem Int Ed - 2023 - Shi - A High%E2%80%90Performance n%E2%80%90Type Thermoelectric Polymer from C H C H Oxidative Direct Arylation.txt,text_mining_GPT_extended
PTz-5-DPP,"3,6-di(thiazol-5-yl)-diketopyrrolopyrrole",4-hexyldodecyl,alkyl,4-hexyldodecyl,N/A,OTE,electronic,N/A,1000 μm,18 kDa,N/A,3.0,N/A,N/A,N/A,N/A,N/A,N/A,N/A,N/A,N/A,3.62 Å,22 Å,50 wt% N-DMBI; annealed 150°C,N/A,N/A,chlorobenzene,N/A,four-probe conductivity and Seebeck,mixed face-on and edge-on orientations,490_Angew Chem Int Ed - 2023 - Shi - A High%E2%80%90Performance n%E2%80%90Type Thermoelectric Polymer from C H C H Oxidative Direct Arylation.txt,scratch/prj/ch_sce_mine/MatAGen/outputs_example/490_Angew Chem Int Ed - 2023 - Shi - A High%E2%80%90Performance n%E2%80%90Type Thermoelectric Polymer from C H C H Oxidative Direct Arylation/490_Angew Chem Int Ed - 2023 - Shi - A High%E2%80%90Performance n%E2%80%90Type Thermoelectric Polymer from C H C H Oxidative Direct Arylation/pdf/490_Angew Chem Int Ed - 2023 - Shi - A High%E2%80%90Performance n%E2%80%90Type Thermoelectric Polymer from C H C H Oxidative Direct Arylation.txt,text_mining_GPT_extended
PTz-5-DPP,"3,6-di(thiazol-5-yl)-diketopyrrolopyrrole",4-hexyldodecyl,alkyl,4-hexyldodecyl,N/A,OTE,electronic,N/A,1000 μm,18 kDa,N/A,3.0,N/A,N/A,N/A,N/A,N/A,N/A,N/A,N/A,N/A,3.62 Å,22 Å,60 wt% N-DMBI; annealed 150°C,N/A,N/A,chlorobenzene,N/A,four-probe conductivity and Seebeck,mixed face-on and edge-on orientations,490_Angew Chem Int Ed - 2023 - Shi - A High%E2%80%90Performance n%E2%80%90Type Thermoelectric Polymer from C H C H Oxidative Direct Arylation.txt,scratch/prj/ch_sce_mine/MatAGen/outputs_example/490_Angew Chem Int Ed - 2023 - Shi - A High%E2%80%90Performance n%E2%80%90Type Thermoelectric Polymer from C H C H Oxidative Direct Arylation/490_Angew Chem Int Ed - 2023 - Shi - A High%E2%80%90Performance n%E2%80%90Type Thermoelectric Polymer from C H C H Oxidative Direct Arylation/pdf/490_Angew Chem Int Ed - 2023 - Shi - A High%E2%80%90Performance n%E2%80%90Type Thermoelectric Polymer from C H C H Oxidative Direct Arylation.txt,text_mining_GPT_extended
P1,carbazole and diketopyrrolopyrrole (DPP) alternating donor-acceptor backbone,hexanyl chain substituted carbazole (CZ-1),alkyl,hexanyl,N/A,OFET,electronic,N/A,N/A,17.6 kDa,N/A,2.2,0.19 cm2 V−1 s−1,N/A,N/A,N/A,N/A,N/A,N/A,N/A,semi-crystalline,0.339 nm,1.056 nm,annealed at 50 ◦C,spin-coating,chloroform,N/A,N/A,BG-BC configuration,well-interconnected nanocrystalline grains,433_1-s2.0-S0143720822004879-main.txt,scratch/prj/ch_sce_mine/MatAGen/outputs_example/433_1-s2.0-S0143720822004879-main/433_1-s2.0-S0143720822004879-main/pdf/433_1-s2.0-S0143720822004879-main.txt,text_mining_GPT_extended
P1,carbazole and diketopyrrolopyrrole (DPP) alternating donor-acceptor backbone,hexanyl chain substituted carbazole (CZ-1),alkyl,hexanyl,N/A,OFET,electronic,N/A,N/A,17.6 kDa,N/A,2.2,0.20 cm2 V−1 s−1,N/A,N/A,N/A,N/A,N/A,N/A,N/A,semi-crystalline,0.339 nm,1.056 nm,annealed at 100 ◦C,spin-coating,chloroform,N/A,N/A,BG-BC configuration,well-interconnected nanocrystalline grains,433_1-s2.0-S0143720822004879-main.txt,scratch/prj/ch_sce_mine/MatAGen/outputs_example/433_1-s2.0-S0143720822004879-main/433_1-s2.0-S0143720822004879-main/pdf/433_1-s2.0-S0143720822004879-main.txt,text_mining_GPT_extended
P1,carbazole and diketopyrrolopyrrole (DPP) alternating donor-acceptor backbone,hexanyl chain substituted carbazole (CZ-1),alkyl,hexanyl,N/A,OFET,electronic,N/A,N/A,17.6 kDa,N/A,2.2,0.22 cm2 V−1 s−1,N/A,N/A,N/A,N/A,N/A,N/A,N/A,semi-crystalline,0.339 nm,1.056 nm,annealed at 140 ◦C,spin-coating,chloroform,N/A,N/A,BG-BC configuration,well-interconnected nanocrystalline grains,433_1-s2.0-S0143720822004879-main.txt,scratch/prj/ch_sce_mine/MatAGen/outputs_example/433_1-s2.0-S0143720822004879-main/433_1-s2.0-S0143720822004879-main/pdf/433_1-s2.0-S0143720822004879-main.txt,text_mining_GPT_extended
P1,carbazole and diketopyrrolopyrrole (DPP) alternating donor-acceptor backbone,hexanyl chain substituted carbazole (CZ-1),alkyl,hexanyl,N/A,OFET,electronic,N/A,N/A,17.6 kDa,N/A,2.2,0.23 cm2 V−1 s−1,N/A,N/A,N/A,N/A,N/A,N/A,N/A,semi-crystalline,0.339 nm,1.056 nm,annealed at 180 ◦C,spin-coating,chloroform,N/A,N/A,BG-BC configuration,slightly smoother morphology,433_1-s2.0-S0143720822004879-main.txt,scratch/prj/ch_sce_mine/MatAGen/outputs_example/433_1-s2.0-S0143720822004879-main/433_1-s2.0-S0143720822004879-main/pdf/433_1-s2.0-S0143720822004879-main.txt,text_mining_GPT_extended
P2,carbazole and diketopyrrolopyrrole (DPP) alternating donor-acceptor backbone,pentane thymine substituted carbazole (CZ-2),thymine,pentane thymine,hydrogen bonding,OFET,electronic,N/A,N/A,21.2 kDa,N/A,2.8,0.26 cm2 V−1 s−1,N/A,N/A,N/A,N/A,N/A,N/A,N/A,semi-crystalline,0.339 nm,1.056 nm,annealed at 50 ◦C,spin-coating,chloroform,N/A,N/A,BG-BC configuration,stronger aggregation,433_1-s2.0-S0143720822004879-main.txt,scratch/prj/ch_sce_mine/MatAGen/outputs_example/433_1-s2.0-S0143720822004879-main/433_1-s2.0-S0143720822004879-main/pdf/433_1-s2.0-S0143720822004879-main.txt,text_mining_GPT_extended
P2,carbazole and diketopyrrolopyrrole (DPP) alternating donor-acceptor backbone,pentane thymine substituted carbazole (CZ-2),thymine,pentane thymine,hydrogen bonding,OFET,electronic,N/A,N/A,21.2 kDa,N/A,2.8,0.83 cm2 V−1 s−1,N/A,N/A,N/A,N/A,N/A,N/A,N/A,semi-crystalline,0.339 nm,1.056 nm,annealed at 100 ◦C,spin-coating,chloroform,N/A,N/A,BG-BC configuration,long-range ordering packing,433_1-s2.0-S0143720822004879-main.txt,scratch/prj/ch_sce_mine/MatAGen/outputs_example/433_1-s2.0-S0143720822004879-main/433_1-s2.0-S0143720822004879-main/pdf/433_1-s2.0-S0143720822004879-main.txt,text_mining_GPT_extended
P2,carbazole and diketopyrrolopyrrole (DPP) alternating donor-acceptor backbone,pentane thymine substituted carbazole (CZ-2),thymine,pentane thymine,hydrogen bonding,OFET,electronic,N/A,N/A,21.2 kDa,N/A,2.8,1.11 cm2 V−1 s−1,N/A,N/A,N/A,N/A,N/A,N/A,N/A,semi-crystalline,0.339 nm,1.056 nm,annealed at 140 ◦C,spin-coating,chloroform,N/A,N/A,BG-BC configuration,long-range ordering packing,433_1-s2.0-S0143720822004879-main.txt,scratch/prj/ch_sce_mine/MatAGen/outputs_example/433_1-s2.0-S0143720822004879-main/433_1-s2.0-S0143720822004879-main/pdf/433_1-s2.0-S0143720822004879-main.txt,text_mining_GPT_extended
P2,carbazole and diketopyrrolopyrrole (DPP) alternating donor-acceptor backbone,pentane thymine substituted carbazole (CZ-2),thymine,pentane thymine,hydrogen bonding,OFET,electronic,N/A,N/A,21.2 kDa,N/A,2.8,1.32 cm2 V−1 s−1,N/A,N/A,N/A,N/A,N/A,N/A,N/A,semi-crystalline,0.339 nm,1.056 nm,annealed at 180 ◦C,spin-coating,chloroform,N/A,N/A,BG-BC configuration,long-range ordering packing,433_1-s2.0-S0143720822004879-main.txt,scratch/prj/ch_sce_mine/MatAGen/outputs_example/433_1-s2.0-S0143720822004879-main/433_1-s2.0-S0143720822004879-main/pdf/433_1-s2.0-S0143720822004879-main.txt,text_mining_GPT_extended
Pg3Tz-2-DPP,thiazole-flanked diketopyrrolopyrrole,triethylene glycol side chains,glycolated,EG3,water swelling and ionic transport,OECT,mixed ionic-electronic,N/A,N/A,21.5 kg mol−1,N/A,2.22,N/A,0.058 ± 0.071 cm2 V−1 s−1,243.6 ± 18.2 F cm−3,14.2 ± 0.9 F cm−1 V−1 s−1,N/A,N/A,N/A,N/A,semi-crystalline,3.53 Å,N/A,0.1 M NaCl aqueous,N/A,N/A,N/A,0.1 M NaCl aqueous,OECT with Ag/AgCl pellet gate,higher trap states,471_Angew Chem Int Ed - 2025 - Ma - Regiochemistry and Side%E2%80%90Chain Engineering Enable Efficient N%E2%80%90Type Mixed Conducting Polymers.txt,scratch/prj/ch_sce_mine/MatAGen/outputs_example/471_Angew Chem Int Ed - 2025 - Ma - Regiochemistry and Side%E2%80%90Chain Engineering Enable Efficient N%E2%80%90Type Mixed Conducting Polymers/471_Angew Chem Int Ed - 2025 - Ma - Regiochemistry and Side%E2%80%90Chain Engineering Enable Efficient N%E2%80%90Type Mixed Conducting Polymers/pdf/471_Angew Chem Int Ed - 2025 - Ma - Regiochemistry and Side%E2%80%90Chain Engineering Enable Efficient N%E2%80%90Type Mixed Conducting Polymers.txt,text_mining_GPT_extended
Pg3Tz-5-DPP,thiazole-flanked diketopyrrolopyrrole,triethylene glycol side chains,glycolated,EG3,water swelling and ionic transport,OECT,mixed ionic-electronic,N/A,N/A,21.7 kg mol−1,N/A,2.22,N/A,0.091 ± 0.037 cm2 V−1 s−1,246.5 ± 9.8 F cm−3,22.4 ± 1.7 F cm−1 V−1 s−1,N/A,N/A,N/A,N/A,semi-crystalline,3.49 Å,16.3 Å,0.1 M NaCl aqueous,N/A,N/A,N/A,0.1 M NaCl aqueous,OECT with Ag/AgCl pellet gate,edge-on orientation,471_Angew Chem Int Ed - 2025 - Ma - Regiochemistry and Side%E2%80%90Chain Engineering Enable Efficient N%E2%80%90Type Mixed Conducting Polymers.txt,scratch/prj/ch_sce_mine/MatAGen/outputs_example/471_Angew Chem Int Ed - 2025 - Ma - Regiochemistry and Side%E2%80%90Chain Engineering Enable Efficient N%E2%80%90Type Mixed Conducting Polymers/471_Angew Chem Int Ed - 2025 - Ma - Regiochemistry and Side%E2%80%90Chain Engineering Enable Efficient N%E2%80%90Type Mixed Conducting Polymers/pdf/471_Angew Chem Int Ed - 2025 - Ma - Regiochemistry and Side%E2%80%90Chain Engineering Enable Efficient N%E2%80%90Type Mixed Conducting Polymers.txt,text_mining_GPT_extended
Pg4Tz-5-DPP,thiazole-flanked diketopyrrolopyrrole,glycolated side chains,glycolated,EG4,water swelling and ionic transport,OECT,mixed ionic-electronic,N/A,N/A,20.4 kg mol−1,N/A,2.37,N/A,0.186 ± 0.032 cm2 V−1 s−1,253.2 ± 9.6 F cm−3,47.2 ± 2.1 F cm−1 V−1 s−1,N/A,N/A,N/A,N/A,semi-crystalline,3.463.48 Å,19.1 Å,0.1 M NaCl aqueous,N/A,N/A,N/A,0.1 M NaCl aqueous,OECT with Ag/AgCl pellet gate,bimodal orientation,471_Angew Chem Int Ed - 2025 - Ma - Regiochemistry and Side%E2%80%90Chain Engineering Enable Efficient N%E2%80%90Type Mixed Conducting Polymers.txt,scratch/prj/ch_sce_mine/MatAGen/outputs_example/471_Angew Chem Int Ed - 2025 - Ma - Regiochemistry and Side%E2%80%90Chain Engineering Enable Efficient N%E2%80%90Type Mixed Conducting Polymers/471_Angew Chem Int Ed - 2025 - Ma - Regiochemistry and Side%E2%80%90Chain Engineering Enable Efficient N%E2%80%90Type Mixed Conducting Polymers/pdf/471_Angew Chem Int Ed - 2025 - Ma - Regiochemistry and Side%E2%80%90Chain Engineering Enable Efficient N%E2%80%90Type Mixed Conducting Polymers.txt,text_mining_GPT_extended
Pg5Tz-5-DPP,thiazole-flanked diketopyrrolopyrrole,glycolated side chains,glycolated,EG5,water swelling and ionic transport,OECT,mixed ionic-electronic,N/A,N/A,24.1 kg mol−1,N/A,2.26,N/A,0.380 ± 0.01 cm2 V−1 s−1,243.3 ± 1.5 F cm−3,92.5 ± 3.8 F cm−1 V−1 s−1,N/A,N/A,N/A,N/A,semi-crystalline,3.463.48 Å,22.8 Å,0.1 M NaCl aqueous,N/A,N/A,N/A,0.1 M NaCl aqueous,OECT with Ag/AgCl pellet gate,face-on preferential alignment,471_Angew Chem Int Ed - 2025 - Ma - Regiochemistry and Side%E2%80%90Chain Engineering Enable Efficient N%E2%80%90Type Mixed Conducting Polymers.txt,scratch/prj/ch_sce_mine/MatAGen/outputs_example/471_Angew Chem Int Ed - 2025 - Ma - Regiochemistry and Side%E2%80%90Chain Engineering Enable Efficient N%E2%80%90Type Mixed Conducting Polymers/471_Angew Chem Int Ed - 2025 - Ma - Regiochemistry and Side%E2%80%90Chain Engineering Enable Efficient N%E2%80%90Type Mixed Conducting Polymers/pdf/471_Angew Chem Int Ed - 2025 - Ma - Regiochemistry and Side%E2%80%90Chain Engineering Enable Efficient N%E2%80%90Type Mixed Conducting Polymers.txt,text_mining_GPT_extended
Pg6Tz-5-DPP,thiazole-flanked diketopyrrolopyrrole,glycolated side chains,glycolated,EG6,water swelling and ionic transport,OECT,mixed ionic-electronic,N/A,N/A,20.2 kg mol−1,N/A,2.36,N/A,0.096 ± 0.034 cm2 V−1 s−1,246.2 ± 9.0 F cm−3,23.6 ± 1.3 F cm−1 V−1 s−1,N/A,N/A,N/A,N/A,semi-crystalline,N/A,N/A,0.1 M NaCl aqueous,N/A,N/A,N/A,0.1 M NaCl aqueous,OECT with Ag/AgCl pellet gate,N/A,471_Angew Chem Int Ed - 2025 - Ma - Regiochemistry and Side%E2%80%90Chain Engineering Enable Efficient N%E2%80%90Type Mixed Conducting Polymers.txt,scratch/prj/ch_sce_mine/MatAGen/outputs_example/471_Angew Chem Int Ed - 2025 - Ma - Regiochemistry and Side%E2%80%90Chain Engineering Enable Efficient N%E2%80%90Type Mixed Conducting Polymers/471_Angew Chem Int Ed - 2025 - Ma - Regiochemistry and Side%E2%80%90Chain Engineering Enable Efficient N%E2%80%90Type Mixed Conducting Polymers/pdf/471_Angew Chem Int Ed - 2025 - Ma - Regiochemistry and Side%E2%80%90Chain Engineering Enable Efficient N%E2%80%90Type Mixed Conducting Polymers.txt,text_mining_GPT_extended
Pg7Tz-5-DPP,thiazole-flanked diketopyrrolopyrrole,glycolated side chains,glycolated,EG7,water swelling and ionic transport,OECT,mixed ionic-electronic,N/A,N/A,22.5 kg mol−1,N/A,2.30,N/A,0.066 ± 0.022 cm2 V−1 s−1,252.8 ± 6.0 F cm−3,16.6 ± 1.9 F cm−1 V−1 s−1,N/A,N/A,N/A,N/A,semi-crystalline,3.463.48 Å,26.7 Å,0.1 M NaCl aqueous,N/A,N/A,N/A,0.1 M NaCl aqueous,OECT with Ag/AgCl pellet gate,face-on orientation,471_Angew Chem Int Ed - 2025 - Ma - Regiochemistry and Side%E2%80%90Chain Engineering Enable Efficient N%E2%80%90Type Mixed Conducting Polymers.txt,scratch/prj/ch_sce_mine/MatAGen/outputs_example/471_Angew Chem Int Ed - 2025 - Ma - Regiochemistry and Side%E2%80%90Chain Engineering Enable Efficient N%E2%80%90Type Mixed Conducting Polymers/471_Angew Chem Int Ed - 2025 - Ma - Regiochemistry and Side%E2%80%90Chain Engineering Enable Efficient N%E2%80%90Type Mixed Conducting Polymers/pdf/471_Angew Chem Int Ed - 2025 - Ma - Regiochemistry and Side%E2%80%90Chain Engineering Enable Efficient N%E2%80%90Type Mixed Conducting Polymers.txt,text_mining_GPT_extended
p(2gNDI-T2),"naphthalene-1,4,5,8-tetracarboxylic-diimide-bithiophene (NDI-T2)",branched oligoether side chains containing 3 oxygen atoms in each branch,oligoether,3 oxygen atoms per branch,modulate swelling and water uptake,OMIEC,mixed ionic-electronic,77 nm,N/A,49.9 kDa,N/A,2.81,N/A,N/A,N/A,N/A,N/A,N/A,N/A,N/A,semi-crystalline,N/A,2.80 nm,0.1 mol L−1 NaCl,N/A,N/A,N/A,0.1 mol L−1 NaCl,three-electrode electrochemical cell (Ag/AgCl),moderate expansion,453_1-s2.0-S0927796X2500021X-main.txt,scratch/prj/ch_sce_mine/MatAGen/outputs_example/453_1-s2.0-S0927796X2500021X-main/453_1-s2.0-S0927796X2500021X-main/pdf/453_1-s2.0-S0927796X2500021X-main.txt,text_mining_GPT_extended
p(3gNDI-T2),"naphthalene-1,4,5,8-tetracarboxylic-diimide-bithiophene (NDI-T2)",branched oligoether side chains containing 4 oxygen atoms in each branch,oligoether,4 oxygen atoms per branch,modulate swelling and water uptake,OMIEC,mixed ionic-electronic,79.9 nm,N/A,40.7 kDa,N/A,1.79,N/A,N/A,N/A,N/A,N/A,N/A,N/A,N/A,amorphous,N/A,N/A,0.1 mol L−1 NaCl,N/A,N/A,N/A,0.1 mol L−1 NaCl,three-electrode electrochemical cell (Ag/AgCl),complete disordering of the crystals,453_1-s2.0-S0927796X2500021X-main.txt,scratch/prj/ch_sce_mine/MatAGen/outputs_example/453_1-s2.0-S0927796X2500021X-main/453_1-s2.0-S0927796X2500021X-main/pdf/453_1-s2.0-S0927796X2500021X-main.txt,text_mining_GPT_extended
p(2gNDI-T2),"naphthalene-1,4,5,8-tetracarboxylic-diimide-bithiophene (NDI-T2)",branched oligoether side chains containing 3 oxygen atoms in each branch,oligoether,3 oxygen atoms per branch,modulate swelling and water uptake,OMIEC,mixed ionic-electronic,60.3 nm,N/A,49.9 kDa,N/A,2.81,N/A,N/A,N/A,N/A,N/A,N/A,N/A,N/A,semi-crystalline,N/A,2.67 nm,5 mol L−1 NaCl (doped),N/A,N/A,N/A,5 mol L−1 NaCl,three-electrode electrochemical cell (Ag/AgCl),minimal expansion,453_1-s2.0-S0927796X2500021X-main.txt,scratch/prj/ch_sce_mine/MatAGen/outputs_example/453_1-s2.0-S0927796X2500021X-main/453_1-s2.0-S0927796X2500021X-main/pdf/453_1-s2.0-S0927796X2500021X-main.txt,text_mining_GPT_extended
p(3gNDI-T2),"naphthalene-1,4,5,8-tetracarboxylic-diimide-bithiophene (NDI-T2)",branched oligoether side chains containing 4 oxygen atoms in each branch,oligoether,4 oxygen atoms per branch,modulate swelling and water uptake,OMIEC,mixed ionic-electronic,57.6 nm,N/A,40.7 kDa,N/A,1.79,N/A,N/A,N/A,N/A,N/A,N/A,N/A,N/A,semi-crystalline,N/A,2.88 nm,5 mol L−1 NaCl (doped),N/A,N/A,N/A,5 mol L−1 NaCl,three-electrode electrochemical cell (Ag/AgCl),lamella contracted by 4%,453_1-s2.0-S0927796X2500021X-main.txt,scratch/prj/ch_sce_mine/MatAGen/outputs_example/453_1-s2.0-S0927796X2500021X-main/453_1-s2.0-S0927796X2500021X-main/pdf/453_1-s2.0-S0927796X2500021X-main.txt,text_mining_GPT_extended
p(2gNDI-T2),"naphthalene-1,4,5,8-tetracarboxylic-diimide-bithiophene (NDI-T2)",branched oligoether side chains containing 3 oxygen atoms in each branch,oligoether,3 oxygen atoms per branch,modulate swelling and water uptake,OMIEC,mixed ionic-electronic,N/A,N/A,49.9 kDa,N/A,2.81,N/A,N/A,N/A,N/A,N/A,N/A,N/A,N/A,N/A,N/A,N/A,EMIM:TFSI in PEO (ionic liquid gel),N/A,N/A,N/A,EMIM:TFSI (PEO gel),three-electrode electrochemical cell (Ag/AgCl),intense bipolaron peak,453_1-s2.0-S0927796X2500021X-main.txt,scratch/prj/ch_sce_mine/MatAGen/outputs_example/453_1-s2.0-S0927796X2500021X-main/453_1-s2.0-S0927796X2500021X-main/pdf/453_1-s2.0-S0927796X2500021X-main.txt,text_mining_GPT_extended
p(3gNDI-T2),"naphthalene-1,4,5,8-tetracarboxylic-diimide-bithiophene (NDI-T2)",branched oligoether side chains containing 4 oxygen atoms in each branch,oligoether,4 oxygen atoms per branch,modulate swelling and water uptake,OMIEC,mixed ionic-electronic,N/A,N/A,40.7 kDa,N/A,1.79,N/A,N/A,N/A,N/A,N/A,N/A,N/A,N/A,N/A,N/A,N/A,EMIM:TFSI in PEO (ionic liquid gel),N/A,N/A,N/A,EMIM:TFSI (PEO gel),three-electrode electrochemical cell (Ag/AgCl),intense bipolaron peak,453_1-s2.0-S0927796X2500021X-main.txt,scratch/prj/ch_sce_mine/MatAGen/outputs_example/453_1-s2.0-S0927796X2500021X-main/453_1-s2.0-S0927796X2500021X-main/pdf/453_1-s2.0-S0927796X2500021X-main.txt,text_mining_GPT_extended
PDPP-2EG,"diketopyrrolopyrrole (DPP) with 2,2'-bithiophene (T2) backbone",hexyl spacer with EG2,aliphatic–glycol hybrid,EG2,solubility; packing control; ion transport,OECT,mixed ionic–electronic,127 ± 2 nm,N/A,N/A,N/A,N/A,0.12 ± 0.02 cm2 V−1 s−1,N/A,98 F cm−3,20 F V−1 cm−1 s−1,N/A,N/A,N/A,N/A,semi-crystalline,N/A,N/A,spin-cast; no pre/post-treatments; 0.1 m NaCl,spin-casting,chloroform,N/A,0.1 m NaCl aqueous,N/A,imperfectly crystallized polymers,466_Advanced Materials - 2023 - Jo - High%E2%80%90Performance Organic Electrochemical Transistors Achieved by Optimizing Structural and.txt,scratch/prj/ch_sce_mine/MatAGen/outputs_example/466_Advanced Materials - 2023 - Jo - High%E2%80%90Performance Organic Electrochemical Transistors Achieved by Optimizing Structural and/466_Advanced Materials - 2023 - Jo - High%E2%80%90Performance Organic Electrochemical Transistors Achieved by Optimizing Structural and/pdf/466_Advanced Materials - 2023 - Jo - High%E2%80%90Performance Organic Electrochemical Transistors Achieved by Optimizing Structural and.txt,text_mining_GPT_extended
PDPP-3EG,"diketopyrrolopyrrole (DPP) with 2,2'-bithiophene (T2) backbone",hexyl spacer with EG3,aliphatic–glycol hybrid,EG3,solubility; packing control; ion transport,OECT,mixed ionic–electronic,116 ± 4 nm,N/A,N/A,N/A,N/A,3.95 ± 0.46 cm2 V−1 s−1,N/A,114 F cm−3,491 F V−1 cm−1 s−1,N/A,N/A,N/A,N/A,semi-crystalline,N/A,N/A,spin-cast; no pre/post-treatments; 0.1 m NaCl,spin-casting,chloroform,N/A,0.1 m NaCl aqueous,N/A,J-aggregates,466_Advanced Materials - 2023 - Jo - High%E2%80%90Performance Organic Electrochemical Transistors Achieved by Optimizing Structural and.txt,scratch/prj/ch_sce_mine/MatAGen/outputs_example/466_Advanced Materials - 2023 - Jo - High%E2%80%90Performance Organic Electrochemical Transistors Achieved by Optimizing Structural and/466_Advanced Materials - 2023 - Jo - High%E2%80%90Performance Organic Electrochemical Transistors Achieved by Optimizing Structural and/pdf/466_Advanced Materials - 2023 - Jo - High%E2%80%90Performance Organic Electrochemical Transistors Achieved by Optimizing Structural and.txt,text_mining_GPT_extended
PDPP-4EG,"diketopyrrolopyrrole (DPP) with 2,2'-bithiophene (T2) backbone",hexyl spacer with EG4,aliphatic–glycol hybrid,EG4,solubility; packing control; ion transport,OECT,mixed ionic–electronic,121 ± 5 nm,N/A,N/A,N/A,N/A,6.49 ± 0.60 cm2 V−1 s−1,N/A,108 F cm−3,702 F V−1 cm−1 s−1,N/A,N/A,N/A,N/A,crystalline,N/A,N/A,spin-cast; no pre/post-treatments; 0.1 m NaCl,spin-casting,chloroform,N/A,0.1 m NaCl aqueous,N/A,most crystalline and well-ordered characteristics,466_Advanced Materials - 2023 - Jo - High%E2%80%90Performance Organic Electrochemical Transistors Achieved by Optimizing Structural and.txt,scratch/prj/ch_sce_mine/MatAGen/outputs_example/466_Advanced Materials - 2023 - Jo - High%E2%80%90Performance Organic Electrochemical Transistors Achieved by Optimizing Structural and/466_Advanced Materials - 2023 - Jo - High%E2%80%90Performance Organic Electrochemical Transistors Achieved by Optimizing Structural and/pdf/466_Advanced Materials - 2023 - Jo - High%E2%80%90Performance Organic Electrochemical Transistors Achieved by Optimizing Structural and.txt,text_mining_GPT_extended
PDPP-5EG,"diketopyrrolopyrrole (DPP) with 2,2'-bithiophene (T2) backbone",hexyl spacer with EG5,aliphatic–glycol hybrid,EG5,solubility; packing control; ion transport,OECT,mixed ionic–electronic,128 ± 2 nm,N/A,N/A,N/A,N/A,3.08 ± 0.29 cm2 V−1 s−1,N/A,108 F cm−3,346 F V−1 cm−1 s−1,N/A,N/A,N/A,N/A,semi-crystalline,N/A,N/A,spin-cast; no pre/post-treatments; 0.1 m NaCl,spin-casting,chloroform,N/A,0.1 m NaCl aqueous,N/A,high swelling degree,466_Advanced Materials - 2023 - Jo - High%E2%80%90Performance Organic Electrochemical Transistors Achieved by Optimizing Structural and.txt,scratch/prj/ch_sce_mine/MatAGen/outputs_example/466_Advanced Materials - 2023 - Jo - High%E2%80%90Performance Organic Electrochemical Transistors Achieved by Optimizing Structural and/466_Advanced Materials - 2023 - Jo - High%E2%80%90Performance Organic Electrochemical Transistors Achieved by Optimizing Structural and/pdf/466_Advanced Materials - 2023 - Jo - High%E2%80%90Performance Organic Electrochemical Transistors Achieved by Optimizing Structural and.txt,text_mining_GPT_extended
PDPP-4EG,"diketopyrrolopyrrole (DPP) with 2,2'-bithiophene (T2) backbone",hexyl spacer with EG4,aliphatic–glycol hybrid,EG4,solubility; packing control; ion transport,OECT,mixed ionic–electronic,N/A,N/A,N/A,N/A,N/A,7.83 ± 0.05 cm2 V−1 s−1,N/A,103 ± 3 F cm−3,804 ± 7 F V−1 cm−1 s−1,N/A,N/A,N/A,N/A,crystalline,N/A,N/A,UFTM; 0.1 m NaCl,floating film transfer (UFTM),chloroform,N/A,0.1 m NaCl aqueous,N/A,anisotropic and less-disordered crystalline domains,466_Advanced Materials - 2023 - Jo - High%E2%80%90Performance Organic Electrochemical Transistors Achieved by Optimizing Structural and.txt,scratch/prj/ch_sce_mine/MatAGen/outputs_example/466_Advanced Materials - 2023 - Jo - High%E2%80%90Performance Organic Electrochemical Transistors Achieved by Optimizing Structural and/466_Advanced Materials - 2023 - Jo - High%E2%80%90Performance Organic Electrochemical Transistors Achieved by Optimizing Structural and/pdf/466_Advanced Materials - 2023 - Jo - High%E2%80%90Performance Organic Electrochemical Transistors Achieved by Optimizing Structural and.txt,text_mining_GPT_extended
PDPP-4EG,"diketopyrrolopyrrole (DPP) with 2,2'-bithiophene (T2) backbone",hexyl spacer with EG4,aliphatic–glycol hybrid,EG4,solubility; packing control; ion transport,OECT,mixed ionic–electronic,N/A,N/A,N/A,N/A,N/A,2.55 ± 0.33 cm2 V−1 s−1,N/A,103 ± 3 F cm−3,267 ± 34 F V−1 cm−1 s−1,N/A,N/A,N/A,N/A,crystalline,N/A,N/A,UFTM; 0.1 m NaCl,floating film transfer (UFTM),chloroform,N/A,0.1 m NaCl aqueous,N/A,weakened in perpendicular films,466_Advanced Materials - 2023 - Jo - High%E2%80%90Performance Organic Electrochemical Transistors Achieved by Optimizing Structural and.txt,scratch/prj/ch_sce_mine/MatAGen/outputs_example/466_Advanced Materials - 2023 - Jo - High%E2%80%90Performance Organic Electrochemical Transistors Achieved by Optimizing Structural and/466_Advanced Materials - 2023 - Jo - High%E2%80%90Performance Organic Electrochemical Transistors Achieved by Optimizing Structural and/pdf/466_Advanced Materials - 2023 - Jo - High%E2%80%90Performance Organic Electrochemical Transistors Achieved by Optimizing Structural and.txt,text_mining_GPT_extended
P3MEET,polythiophene,diethylene glycol side chains (no spacer),EG,diethylene glycol,enhanced swelling and ion transport,"OECT, OFET",mixed ionic-electronic,between 90 and 100 nm,10 μm,10 kg/mol,N/A,N/A,N/A,N/A,80 ± 9 F/cm3,0.04 F/cm·V·s,N/A,N/A,N/A,N/A,amorphous,N/A,N/A,doped at −0.6 V (vs Ag/AgCl) in 0.1 M NaCl,spin-coated,chloroform,THF,0.1 M NaCl aqueous,"OECT (Ag/AgCl gate, accumulation mode)",amorphous structure,438_the-key-role-of-side-chain-linkage-in-structure-formation-and-mixed-conduction-of-ethylene-glycol-substituted.txt,scratch/prj/ch_sce_mine/MatAGen/outputs_example/438_the-key-role-of-side-chain-linkage-in-structure-formation-and-mixed-conduction-of-ethylene-glycol-substituted/438_the-key-role-of-side-chain-linkage-in-structure-formation-and-mixed-conduction-of-ethylene-glycol-substituted/pdf/438_the-key-role-of-side-chain-linkage-in-structure-formation-and-mixed-conduction-of-ethylene-glycol-substituted.txt,text_mining_GPT_extended
