Repository: Rkl2023/Text-mining-postprocessing

Project overview
----------------
PolyStruct-Mine extracts polymer structural information from text-mined names (OPSIN + heuristics) and image-derived candidates (DECIMER/image pool). It standardizes backbone and side-chain representations, matches text rows to image candidates, and outputs repeat-unit SMILES with provenance, confidence, and audit logs.

Pipeline architecture (Layers 0–4)
1. Layer 0 — Standardization: Normalize schema/columns, clean names/SMILES, log schema report.
2. Layer 1 — Name → Structure: OPSIN (via JPype + local JAR) plus domain dictionaries/alkyl heuristics to derive backbone/sidechain SMILES from text.
3.

File: data/user_polymer.csv (part 8 of 11)
polymer_name,backbone,side_chain,side_chain_type,side_chain_length,side_chain_design_intent,device_type,transport_regime,film_thickness,channel_length,molecular_weight_mn,molecular_weight_mw,dispersity,mobility_h,mobility_e,capacitance,uc_star,pce,jsc,voc,ff,crystallinity,pi_pi_spacing,lamellar_spacing,experiment_condition,processing_method,processing_solvent,synthesis_solvent,electrolyte,measurement_method,notes,_source_file,_source_path,_config_name
P3MEEMT,polythiophene,diethylene glycol side chains (methyl spacer),EG,diethylene glycol,enhanced swelling and ion transport,"OECT, OFET",mixed ionic-electronic,between 90 and 100 nm,10 μm,∼12 kg/mol,N/A,N/A,0.0003 cm2/V·s,N/A,160 ± 12 F/cm3,9.8 F/cm·V·s,N/A,N/A,N/A,N/A,semicrystalline (32%),N/A,N/A,doped at −0.8 V (vs Ag/AgCl) in 0.1 M NaCl,spin-coated,chloroform,THF,0.1 M NaCl aqueous,"OECT (Ag/AgCl gate, accumulation mode)",no clear AFM structures,438_the-key-role-of-side-chain-linkage-in-structure-formation-and-mixed-conduction-of-ethylene-glycol-substituted.txt,scratch/prj/ch_sce_mine/MatAGen/outputs_example/438_the-key-role-of-side-chain-linkage-in-structure-formation-and-mixed-conduction-of-ethylene-glycol-substituted/438_the-key-role-of-side-chain-linkage-in-structure-formation-and-mixed-conduction-of-ethylene-glycol-substituted/pdf/438_the-key-role-of-side-chain-linkage-in-structure-formation-and-mixed-conduction-of-ethylene-glycol-substituted.txt,text_mining_GPT_extended
P3MEEET,polythiophene,diethylene glycol side chains (ethyl spacer),EG,diethylene glycol,enhanced swelling and ion transport,"OECT, OFET",mixed ionic-electronic,between 90 and 100 nm,10 μm,∼12 kg/mol,N/A,N/A,0.005 cm2/V·s,N/A,242 ± 17 F/cm3,11.5 F/cm·V·s,N/A,N/A,N/A,N/A,semicrystalline (58%),N/A,N/A,doped at −0.8 V (vs Ag/AgCl) in 0.1 M NaCl,spin-coated,chloroform,THF,0.1 M NaCl aqueous,"OECT (Ag/AgCl gate, accumulation mode)","lamellar morphology, edge-on orientation",438_the-key-role-of-side-chain-linkage-in-structure-formation-and-mixed-conduction-of-ethylene-glycol-substituted.txt,scratch/prj/ch_sce_mine/MatAGen/outputs_example/438_the-key-role-of-side-chain-linkage-in-structure-formation-and-mixed-conduction-of-ethylene-glycol-substituted/438_the-key-role-of-side-chain-linkage-in-structure-formation-and-mixed-conduction-of-ethylene-glycol-substituted/pdf/438_the-key-role-of-side-chain-linkage-in-structure-formation-and-mixed-conduction-of-ethylene-glycol-substituted.txt,text_mining_GPT_extended
PTZV-PT,polythiophene,phenothiazine-vinylene (PTZV) conjugated side chains,conjugated,10-n-octyl,promote hole transport,SCLC device,electronic,N/A,N/A,N/A,5.45×10^4,1.48,4.7×10^-3 cm2 V-1 s-1,N/A,N/A,N/A,N/A,N/A,N/A,N/A,amorphous,N/A,N/A,ITO/PEDOT:PSS/polymer/Au device,N/A,N/A,toluene,N/A,ITO/PEDOT:PSS/polymer/Au SCLC,N/A,444_polythiophene-derivative-with-phenothiazine-vinylene-conjugated-side-chain-synthesis-and-its-application-in-field.txt,scratch/prj/ch_sce_mine/MatAGen/outputs_example/444_polythiophene-derivative-with-phenothiazine-vinylene-conjugated-side-chain-synthesis-and-its-application-in-field/444_polythiophene-derivative-with-phenothiazine-vinylene-conjugated-side-chain-synthesis-and-its-application-in-field/pdf/444_polythiophene-derivative-with-phenothiazine-vinylene-conjugated-side-chain-synthesis-and-its-application-in-field.txt,text_mining_GPT_extended
PTZV-PT,polythiophene,phenothiazine-vinylene (PTZV) conjugated side chains,conjugated,10-n-octyl,promote hole transport,OFET,electronic,50 nm,50 µm,N/A,5.4×10^4,1.48,6.8×10^-3 cm2 V-1 s-1,N/A,N/A,N/A,N/A,N/A,N/A,N/A,amorphous,N/A,N/A,OTS-modified SiO2 substrate,spin-coating and annealing,chloroform,toluene,N/A,top-contact OFET on OTS-modified SiO2,small domains,444_polythiophene-derivative-with-phenothiazine-vinylene-conjugated-side-chain-synthesis-and-its-application-in-field.txt,scratch/prj/ch_sce_mine/MatAGen/outputs_example/444_polythiophene-derivative-with-phenothiazine-vinylene-conjugated-side-chain-synthesis-and-its-application-in-field/444_polythiophene-derivative-with-phenothiazine-vinylene-conjugated-side-chain-synthesis-and-its-application-in-field/pdf/444_polythiophene-derivative-with-phenothiazine-vinylene-conjugated-side-chain-synthesis-and-its-application-in-field.txt,text_mining_GPT_extended
P3HTT,polythiophene backbone,hexylthio side chain,alkylthio,C6,balance noncovalent interactions and aggregation,OFET,electronic,N/A,N/A,6.2 kg/mol,N/A,1.36,0.0049×10−2 cm2·V−1·s−1,N/A,N/A,N/A,N/A,N/A,N/A,N/A,crystalline,N/A,17.2 Å,as-spin,spin-coating,chloroform,THF,N/A,BGTC OFET,poor continuity,416_s10118-023-3042-z.txt,scratch/prj/ch_sce_mine/MatAGen/outputs_example/416_s10118-023-3042-z/416_s10118-023-3042-z/pdf/416_s10118-023-3042-z.txt,text_mining_GPT_extended
P3HTT,polythiophene backbone,hexylthio side chain,alkylthio,C6,balance noncovalent interactions and aggregation,OFET,electronic,N/A,N/A,6.2 kg/mol,N/A,1.36,0.022×10−2 cm2·V−1·s−1,N/A,N/A,N/A,N/A,N/A,N/A,N/A,crystalline,N/A,17.2 Å,150 °C TA,spin-coating,chloroform,THF,N/A,BGTC OFET,poor continuity,416_s10118-023-3042-z.txt,scratch/prj/ch_sce_mine/MatAGen/outputs_example/416_s10118-023-3042-z/416_s10118-023-3042-z/pdf/416_s10118-023-3042-z.txt,text_mining_GPT_extended
P3HTT-50,polythiophene backbone,hexylthio and hexyl side chains,alkylthio/alkyl,C6,balance noncovalent interactions and aggregation,OFET,electronic,N/A,N/A,8.1 kg/mol,N/A,1.38,0.049×10−2 cm2·V−1·s−1,N/A,N/A,N/A,N/A,N/A,N/A,N/A,semi-crystalline,N/A,17.2 Å,as-spin,spin-coating,chloroform,THF,N/A,BGTC OFET,evidently aggregation,416_s10118-023-3042-z.txt,scratch/prj/ch_sce_mine/MatAGen/outputs_example/416_s10118-023-3042-z/416_s10118-023-3042-z/pdf/416_s10118-023-3042-z.txt,text_mining_GPT_extended
P3HTT-50,polythiophene backbone,hexylthio and hexyl side chains,alkylthio/alkyl,C6,balance noncovalent interactions and aggregation,OFET,electronic,N/A,N/A,8.1 kg/mol,N/A,1.38,0.13×10−2 cm2·V−1·s−1,N/A,N/A,N/A,N/A,N/A,N/A,N/A,semi-crystalline,N/A,17.2 Å,150 °C TA,spin-coating,chloroform,THF,N/A,BGTC OFET,evidently aggregation,416_s10118-023-3042-z.txt,scratch/prj/ch_sce_mine/MatAGen/outputs_example/416_s10118-023-3042-z/416_s10118-023-3042-z/pdf/416_s10118-023-3042-z.txt,text_mining_GPT_extended
P3HTT-33,polythiophene backbone,hexylthio and hexyl side chains,alkylthio/alkyl,C6,balance noncovalent interactions and aggregation,OFET,electronic,N/A,N/A,9.3 kg/mol,N/A,1.48,0.59×10−2 cm2·V−1·s−1,N/A,N/A,N/A,N/A,N/A,N/A,N/A,semi-crystalline,N/A,17.2 Å,as-spin,spin-coating,chloroform,THF,N/A,BGTC OFET,balance between the crystallinity and planarity,416_s10118-023-3042-z.txt,scratch/prj/ch_sce_mine/MatAGen/outputs_example/416_s10118-023-3042-z/416_s10118-023-3042-z/pdf/416_s10118-023-3042-z.txt,text_mining_GPT_extended
P3HTT-33,polythiophene backbone,hexylthio and hexyl side chains,alkylthio/alkyl,C6,balance noncovalent interactions and aggregation,OFET,electronic,N/A,N/A,9.3 kg/mol,N/A,1.48,2.83×10−2 cm2·V−1·s−1,N/A,N/A,N/A,N/A,N/A,N/A,N/A,semi-crystalline,N/A,17.2 Å,150 °C TA,spin-coating,chloroform,THF,N/A,BGTC OFET,balance between the crystallinity and planarity,416_s10118-023-3042-z.txt,scratch/prj/ch_sce_mine/MatAGen/outputs_example/416_s10118-023-3042-z/416_s10118-023-3042-z/pdf/416_s10118-023-3042-z.txt,text_mining_GPT_extended
P3HTT-25,polythiophene backbone,hexylthio and hexyl side chains,alkylthio/alkyl,C6,balance noncovalent interactions and aggregation,OFET,electronic,N/A,N/A,18.5 kg/mol,N/A,1.78,0.19×10−2 cm2·V−1·s−1,N/A,N/A,N/A,N/A,N/A,N/A,N/A,semi-crystalline,N/A,17.2 Å,as-spin,spin-coating,chloroform,THF,N/A,BGTC OFET,negligible aggregation in solution,416_s10118-023-3042-z.txt,scratch/prj/ch_sce_mine/MatAGen/outputs_example/416_s10118-023-3042-z/416_s10118-023-3042-z/pdf/416_s10118-023-3042-z.txt,text_mining_GPT_extended
P3HTT-25,polythiophene backbone,hexylthio and hexyl side chains,alkylthio/alkyl,C6,balance noncovalent interactions and aggregation,OFET,electronic,N/A,N/A,18.5 kg/mol,N/A,1.78,0.44×10−2 cm2·V−1·s−1,N/A,N/A,N/A,N/A,N/A,N/A,N/A,semi-crystalline,N/A,17.2 Å,150 °C TA,spin-coating,chloroform,THF,N/A,BGTC OFET,negligible aggregation in solution,416_s10118-023-3042-z.txt,scratch/prj/ch_sce_mine/MatAGen/outputs_example/416_s10118-023-3042-z/416_s10118-023-3042-z/pdf/416_s10118-023-3042-z.txt,text_mining_GPT_extended
2DPP-TVT,DPP and TVT units,2-dodecylhexadecyl,alkyl,dodecylhexadecyl,enhance solubility; control morphology,OFET,electronic,N/A,10 to 50 μm,127 kg mol−1,N/A,2.4,1.63 cm2 V−1 s−1,N/A,N/A,N/A,N/A,N/A,N/A,N/A,crystalline,3.748 Å,23.2 Å,annealed 250 °C,spin-coating,"1,2,4-trichlorobenzene",chlorobenzene,N/A,top-gate bottom-contact (TG/BC),edge-on dominant orientation,408_modulation-of-majority-charge-carrier-from-hole-to-electron-by-incorporation-of-cyano-groups-in-diketopyrrolopyrrole.txt,scratch/prj/ch_sce_mine/MatAGen/outputs_example/408_modulation-of-majority-charge-carrier-from-hole-to-electron-by-incorporation-of-cyano-groups-in-diketopyrrolopyrrole/408_modulation-of-majority-charge-carrier-from-hole-to-electron-by-incorporation-of-cyano-groups-in-diketopyrrolopyrrole/pdf/408_modulation-of-majority-charge-carrier-from-hole-to-electron-by-incorporation-of-cyano-groups-in-diketopyrrolopyrrole.txt,text_mining_GPT_extended
2DPP-2CNTVT,DPP and 2CNTVT units,2-dodecylhexadecyl,alkyl,dodecylhexadecyl,enhance solubility; control morphology,OFET,electronic,N/A,10 to 50 μm,37 kg mol−1,N/A,1.4,N/A,1.2 cm2 V−1 s−1,N/A,N/A,N/A,N/A,N/A,N/A,crystalline,3.627 Å,24.9 Å,annealed 200 °C,spin-coating,"1,2,4-trichlorobenzene",chlorobenzene,N/A,top-gate bottom-contact (TG/BC),edge-on and face-on orientations coexist,408_modulation-of-majority-charge-carrier-from-hole-to-electron-by-incorporation-of-cyano-groups-in-diketopyrrolopyrrole.txt,scratch/prj/ch_sce_mine/MatAGen/outputs_example/408_modulation-of-majority-charge-carrier-from-hole-to-electron-by-incorporation-of-cyano-groups-in-diketopyrrolopyrrole/408_modulation-of-majority-charge-carrier-from-hole-to-electron-by-incorporation-of-cyano-groups-in-diketopyrrolopyrrole/pdf/408_modulation-of-majority-charge-carrier-from-hole-to-electron-by-incorporation-of-cyano-groups-in-diketopyrrolopyrrole.txt,text_mining_GPT_extended
7DPP-TVT,DPP and TVT units,7-dodecylhenicosyl,alkyl,dodecylhenicosyl,enhance solubility; control morphology,OFET,electronic,N/A,10 to 50 μm,314 kg mol−1,N/A,2.6,2.2 cm2 V−1 s−1,N/A,N/A,N/A,N/A,N/A,N/A,N/A,crystalline,3.605 Å,30.5 Å,annealed 200 °C,spin-coating,"1,2,4-trichlorobenzene",chlorobenzene,N/A,top-gate bottom-contact (TG/BC),edge-on dominant orientation,408_modulation-of-majority-charge-carrier-from-hole-to-electron-by-incorporation-of-cyano-groups-in-diketopyrrolopyrrole.txt,scratch/prj/ch_sce_mine/MatAGen/outputs_example/408_modulation-of-majority-charge-carrier-from-hole-to-electron-by-incorporation-of-cyano-groups-in-diketopyrrolopyrrole/408_modulation-of-majority-charge-carrier-from-hole-to-electron-by-incorporation-of-cyano-groups-in-diketopyrrolopyrrole/pdf/408_modulation-of-majority-charge-carrier-from-hole-to-electron-by-incorporation-of-cyano-groups-in-diketopyrrolopyrrole.txt,text_mining_GPT_extended
7DPP-2CNTVT,DPP and 2CNTVT units,7-dodecylhenicosyl,alkyl,dodecylhenicosyl,enhance solubility; control morphology,OFET,electronic,N/A,10 to 50 μm,53 kDa,N/A,1.3,N/A,1.2 cm2 V−1 s−1,N/A,N/A,N/A,N/A,N/A,N/A,crystalline,3.590 Å,30.5 Å,annealed 250 °C,spin-coating,"1,2,4-trichlorobenzene",chlorobenzene,N/A,top-gate bottom-contact (TG/BC),edge-on and face-on orientations coexist,408_modulation-of-majority-charge-carrier-from-hole-to-electron-by-incorporation-of-cyano-groups-in-diketopyrrolopyrrole.txt,scratch/prj/ch_sce_mine/MatAGen/outputs_example/408_modulation-of-majority-charge-carrier-from-hole-to-electron-by-incorporation-of-cyano-groups-in-diketopyrrolopyrrole/408_modulation-of-majority-charge-carrier-from-hole-to-electron-by-incorporation-of-cyano-groups-in-diketopyrrolopyrrole/pdf/408_modulation-of-majority-charge-carrier-from-hole-to-electron-by-incorporation-of-cyano-groups-in-diketopyrrolopyrrole.txt,text_mining_GPT_extended
P3MEEMT,"thiophene-2,5-diyl",2-(2-methoxyethoxy)ethoxy,ethylene glycol-based,N/A,enhanced ion uptake,OECT,mixed ionic-electronic,75 nm,N/A,23 kg mol−1,N/A,1.88,N/A,N/A,N/A,N/A,N/A,N/A,N/A,N/A,semi-crystalline,0.4 nm,1.9 nm,"annealed at 75 °C, 115 °C, 145 °C, 175 °C",blade coating,chlorobenzene,N/A,N/A,N/A,lamellar crystal structure; 40–50 nm in length,477_Small Methods - 2024 - Herzing - Correlation of Processing and Structure in an Ethylene%E2%80%90Glycol Side%E2%80%90Chain Modified.txt,scratch/prj/ch_sce_mine/MatAGen/outputs_example/477_Small Methods - 2024 - Herzing - Correlation of Processing and Structure in an Ethylene%E2%80%90Glycol Side%E2%80%90Chain Modified/477_Small Methods - 2024 - Herzing - Correlation of Processing and Structure in an Ethylene%E2%80%90Glycol Side%E2%80%90Chain Modified/pdf/477_Small Methods - 2024 - Herzing - Correlation of Processing and Structure in an Ethylene%E2%80%90Glycol Side%E2%80%90Chain Modified.txt,text_mining_GPT_extended
PDAP−Fu,"2,5-diazapentalene (DAP) acceptor with furan donor",5-octyldodecyl,alkyl,5-octyldodecyl,solubility and packing control,OFET,electronic,around 40 nm,50 μm,64.1 kDa,N/A,1.75,1.57 × 10−1 cm2 V−1 s−1,N/A,N/A,N/A,N/A,N/A,N/A,N/A,semi-crystalline,N/A,N/A,annealed at 150 °C; N2 atmosphere,spin coating,chlorobenzene,toluene,N/A,bottom-gate top-contact (BGTC),preference for face-on orientation,424_diazapentalene-containing-ultralow-band-gap-copolymers-for-high-performance-near-infrared-organic-phototransistors.txt,scratch/prj/ch_sce_mine/MatAGen/outputs_example/424_diazapentalene-containing-ultralow-band-gap-copolymers-for-high-performance-near-infrared-organic-phototransistors/424_diazapentalene-containing-ultralow-band-gap-copolymers-for-high-performance-near-infrared-organic-phototransistors/pdf/424_diazapentalene-containing-ultralow-band-gap-copolymers-for-high-performance-near-infrared-organic-phototransistors.txt,text_mining_GPT_extended
PDAP−Th,"2,5-diazapentalene (DAP) acceptor with thiophene donor",5-octyldodecyl,alkyl,5-octyldodecyl,solubility and packing control,OFET,electronic,around 40 nm,50 μm,67.1 kDa,N/A,1.70,2.08 × 10−1 cm2 V−1 s−1,N/A,N/A,N/A,N/A,N/A,N/A,N/A,semi-crystalline,N/A,N/A,annealed at 150 °C; N2 atmosphere,spin coating,chlorobenzene,toluene,N/A,bottom-gate top-contact (BGTC),edge-on packing,424_diazapentalene-containing-ultralow-band-gap-copolymers-for-high-performance-near-infrared-organic-phototransistors.txt,scratch/prj/ch_sce_mine/MatAGen/outputs_example/424_diazapentalene-containing-ultralow-band-gap-copolymers-for-high-performance-near-infrared-organic-phototransistors/424_diazapentalene-containing-ultralow-band-gap-copolymers-for-high-performance-near-infrared-organic-phototransistors/pdf/424_diazapentalene-containing-ultralow-band-gap-copolymers-for-high-performance-near-infrared-organic-phototransistors.txt,text_mining_GPT_extended
PDAP−Se,"2,5-diazapentalene (DAP) acceptor with selenophene donor",5-octyldodecyl,alkyl,5-octyldodecyl,solubility and packing control,OFET,electronic,around 40 nm,50 μm,60.8 kDa,N/A,1.85,4.76 × 10−1 cm2 V−1 s−1,N/A,N/A,N/A,N/A,N/A,N/A,N/A,crystalline,N/A,N/A,annealed at 150 °C; N2 atmosphere,spin coating,chlorobenzene,toluene,N/A,bottom-gate top-contact (BGTC),isotropic nanofibrillar structure,424_diazapentalene-containing-ultralow-band-gap-copolymers-for-high-performance-near-infrared-organic-phototransistors.txt,scratch/prj/ch_sce_mine/MatAGen/outputs_example/424_diazapentalene-containing-ultralow-band-gap-copolymers-for-high-performance-near-infrared-organic-phototransistors/424_diazapentalene-containing-ultralow-band-gap-copolymers-for-high-performance-near-infrared-organic-phototransistors/pdf/424_diazapentalene-containing-ultralow-band-gap-copolymers-for-high-performance-near-infrared-organic-phototransistors.txt,text_mining_GPT_extended
P3HHT,polythiophene backbone,6-hydroxyhexyl,hydroxylated alkyl,6-hydroxyhexyl,mixed conduction; low swelling,OECT,mixed ionic-electronic,92 ± 4 nm,10 µm,N/A,N/A,N/A,N/A,N/A,N/A,35 ± 2 F·cm−1·V−1·s−1,N/A,N/A,N/A,N/A,N/A,N/A,N/A,0.1 mol L−1 KCl; 0.6 V bias pulses,N/A,N/A,N/A,0.1 mol L−1 KCl,patterned insulated and unpatterned OECT devices,low swelling,469_Advanced Materials - 2020 - Nicolini - A Low%E2%80%90Swelling Polymeric Mixed Conductor Operating in Aqueous Electrolytes.txt,scratch/prj/ch_sce_mine/MatAGen/outputs_example/469_Advanced Materials - 2020 - Nicolini - A Low%E2%80%90Swelling Polymeric Mixed Conductor Operating in Aqueous Electrolytes/469_Advanced Materials - 2020 - Nicolini - A Low%E2%80%90Swelling Polymeric Mixed Conductor Operating in Aqueous Electrolytes/pdf/469_Advanced Materials - 2020 - Nicolini - A Low%E2%80%90Swelling Polymeric Mixed Conductor Operating in Aqueous Electrolytes.txt,text_mining_GPT_extended
p(g2T-TT),"thieno[3,2-b]thiophene-bithiophene backbone",oligo(ethylene glycol),glycolated,N/A,ion diffusion; solubility/processability,OECT,mixed ionic-electronic,50 nm,N/A,N/A,N/A,N/A,N/A,N/A,N/A,240 ± 90 F·cm−1·V−1·s−1,N/A,N/A,N/A,N/A,N/A,N/A,N/A,0.1 mol L−1 KCl; 0.6 V bias pulses,N/A,N/A,N/A,0.1 mol L−1 KCl,e-QCM-D with bias pulses,substantially swollen,469_Advanced Materials - 2020 - Nicolini - A Low%E2%80%90Swelling Polymeric Mixed Conductor Operating in Aqueous Electrolytes.txt,scratch/prj/ch_sce_mine/MatAGen/outputs_example/469_Advanced Materials - 2020 - Nicolini - A Low%E2%80%90Swelling Polymeric Mixed Conductor Operating in Aqueous Electrolytes/469_Advanced Materials - 2020 - Nicolini - A Low%E2%80%90Swelling Polymeric Mixed Conductor Operating in Aqueous Electrolytes/pdf/469_Advanced Materials - 2020 - Nicolini - A Low%E2%80%90Swelling Polymeric Mixed Conductor Operating in Aqueous Electrolytes.txt,text_mining_GPT_extended
PEDOT:PSS,"poly(3,4-ethylenedioxythiophene) backbone",polystyrene sulfonate (PSS),ionic (sulfonate),N/A,N/A,OECT,mixed ionic-electronic,N/A,N/A,N/A,N/A,N/A,N/A,N/A,N/A,47 ± 2 F·cm−1·V−1·s−1,N/A,N/A,N/A,N/A,N/A,N/A,N/A,0.1 mol L−1 KCl passive swelling,N/A,N/A,N/A,0.1 mol L−1 KCl,QCM-D passive swelling measurement,swells by ≈85%,469_Advanced Materials - 2020 - Nicolini - A Low%E2%80%90Swelling Polymeric Mixed Conductor Operating in Aqueous Electrolytes.txt,scratch/prj/ch_sce_mine/MatAGen/outputs_example/469_Advanced Materials - 2020 - Nicolini - A Low%E2%80%90Swelling Polymeric Mixed Conductor Operating in Aqueous Electrolytes/469_Advanced Materials - 2020 - Nicolini - A Low%E2%80%90Swelling Polymeric Mixed Conductor Operating in Aqueous Electrolytes/pdf/469_Advanced Materials - 2020 - Nicolini - A Low%E2%80%90Swelling Polymeric Mixed Conductor Operating in Aqueous Electrolytes.txt,text_mining_GPT_extended
P3HT-b-C12-14K,P3HT and PBTTT,hexyl (P3HT) and dodecyl (C12),alkyl,C6/C12,tuning crystallization,OFET,electronic,N/A,30 μm,14K,N/A,N/A,(0.53 ± 0.07) × 10−2 cm2 V−1 s−1,N/A,N/A,N/A,N/A,N/A,N/A,N/A,crystalline,3.9/3.7 Å,16.5/19.0 Å,as-cast from CHCl3,spin-coating,CHCl3,N/A,N/A,top-contact/bottom-gate,microphase segregation,429_interrogating-cocrystallization-and-microphase-segregation-in-meticulously-engineered-rod-rod-poly%28thieno%29thiophene.txt,scratch/prj/ch_sce_mine/MatAGen/outputs_example/429_interrogating-cocrystallization-and-microphase-segregation-in-meticulously-engineered-rod-rod-poly%28thieno%29thiophene/429_interrogating-cocrystallization-and-microphase-segregation-in-meticulously-engineered-rod-rod-poly%28thieno%29thiophene/pdf/429_interrogating-cocrystallization-and-microphase-segregation-in-meticulously-engineered-rod-rod-poly%28thieno%29thiophene.txt,text_mining_GPT_extended
P3HT-b-C12-19K,P3HT and PBTTT,hexyl (P3HT) and dodecyl (C12),alkyl,C6/C12,tuning crystallization,OFET,electronic,N/A,30 μm,19K,N/A,N/A,(1.42 ± 0.36) × 10−2 cm2 V−1 s−1,N/A,N/A,N/A,N/A,N/A,N/A,N/A,crystalline,3.8 Å,16.9/18.3 Å,as-cast from CHCl3,spin-coating,CHCl3,N/A,N/A,top-contact/bottom-gate,weak microphase segregation,429_interrogating-cocrystallization-and-microphase-segregation-in-meticulously-engineered-rod-rod-poly%28thieno%29thiophene.txt,scratch/prj/ch_sce_mine/MatAGen/outputs_example/429_interrogating-cocrystallization-and-microphase-segregation-in-meticulously-engineered-rod-rod-poly%28thieno%29thiophene/429_interrogating-cocrystallization-and-microphase-segregation-in-meticulously-engineered-rod-rod-poly%28thieno%29thiophene/pdf/429_interrogating-cocrystallization-and-microphase-segregation-in-meticulously-engineered-rod-rod-poly%28thieno%29thiophene.txt,text_mining_GPT_extended
P3HT-b-C12-28K,P3HT and PBTTT,hexyl (P3HT) and dodecyl (C12),alkyl,C6/C12,tuning crystallization,OFET,electronic,N/A,30 μm,28K,N/A,N/A,(2.53 ± 0.28) × 10−2 cm2 V−1 s−1,N/A,N/A,N/A,N/A,N/A,N/A,N/A,crystalline,3.8 Å,17.4 Å,as-cast from CHCl3,spin-coating,CHCl3,N/A,N/A,top-contact/bottom-gate,cocrystallization,429_interrogating-cocrystallization-and-microphase-segregation-in-meticulously-engineered-rod-rod-poly%28thieno%29thiophene.txt,scratch/prj/ch_sce_mine/MatAGen/outputs_example/429_interrogating-cocrystallization-and-microphase-segregation-in-meticulously-engineered-rod-rod-poly%28thieno%29thiophene/429_interrogating-cocrystallization-and-microphase-segregation-in-meticulously-engineered-rod-rod-poly%28thieno%29thiophene/pdf/429_interrogating-cocrystallization-and-microphase-segregation-in-meticulously-engineered-rod-rod-poly%28thieno%29thiophene.txt,text_mining_GPT_extended
P3HT-b-C12-32K,P3HT and PBTTT,hexyl (P3HT) and dodecyl (C12),alkyl,C6/C12,tuning crystallization,OFET,electronic,N/A,30 μm,32K,N/A,N/A,(3.20 ± 0.54) × 10−2 cm2 V−1 s−1,N/A,N/A,N/A,N/A,N/A,N/A,N/A,crystalline,3.8 Å,17.4 Å,as-cast from CHCl3,spin-coating,CHCl3,N/A,N/A,top-contact/bottom-gate,cocrystallization,429_interrogating-cocrystallization-and-microphase-segregation-in-meticulously-engineered-rod-rod-poly%28thieno%29thiophene.txt,scratch/prj/ch_sce_mine/MatAGen/outputs_example/429_interrogating-cocrystallization-and-microphase-segregation-in-meticulously-engineered-rod-rod-poly%28thieno%29thiophene/429_interrogating-cocrystallization-and-microphase-segregation-in-meticulously-engineered-rod-rod-poly%28thieno%29thiophene/pdf/429_interrogating-cocrystallization-and-microphase-segregation-in-meticulously-engineered-rod-rod-poly%28thieno%29thiophene.txt,text_mining_GPT_extended
P3HT-b-C12-14K,P3HT and PBTTT,hexyl (P3HT) and dodecyl (C12),alkyl,C6/C12,tuning crystallization,OFET,electronic,N/A,30 μm,14K,N/A,N/A,(0.39 ± 0.09) × 10−2 cm2 V−1 s−1,N/A,N/A,N/A,N/A,N/A,N/A,N/A,crystalline,3.9/3.7 Å,16.1/19.6 Å,150 °C annealed,spin-coating,CHCl3,N/A,N/A,top-contact/bottom-gate,microphase segregation,429_interrogating-cocrystallization-and-microphase-segregation-in-meticulously-engineered-rod-rod-poly%28thieno%29thiophene.txt,scratch/prj/ch_sce_mine/MatAGen/outputs_example/429_interrogating-cocrystallization-and-microphase-segregation-in-meticulously-engineered-rod-rod-poly%28thieno%29thiophene/429_interrogating-cocrystallization-and-microphase-segregation-in-meticulously-engineered-rod-rod-poly%28thieno%29thiophene/pdf/429_interrogating-cocrystallization-and-microphase-segregation-in-meticulously-engineered-rod-rod-poly%28thieno%29thiophene.txt,text_mining_GPT_extended
P3HT-b-C12-14K,P3HT and PBTTT,hexyl (P3HT) and dodecyl (C12),alkyl,C6/C12,tuning crystallization,OFET,electronic,N/A,30 μm,14K,N/A,N/A,(0.04 ± 0.01) × 10−2 cm2 V−1 s−1,N/A,N/A,N/A,N/A,N/A,N/A,N/A,crystalline,3.9/3.7 Å,16.1/19.6 Å,220 °C annealed,spin-coating,CHCl3,N/A,N/A,top-contact/bottom-gate,microphase segregation,429_interrogating-cocrystallization-and-microphase-segregation-in-meticulously-engineered-rod-rod-poly%28thieno%29thiophene.txt,scratch/prj/ch_sce_mine/MatAGen/outputs_example/429_interrogating-cocrystallization-and-microphase-segregation-in-meticulously-engineered-rod-rod-poly%28thieno%29thiophene/429_interrogating-cocrystallization-and-microphase-segregation-in-meticulously-engineered-rod-rod-poly%28thieno%29thiophene/pdf/429_interrogating-cocrystallization-and-microphase-segregation-in-meticulously-engineered-rod-rod-poly%28thieno%29thiophene.txt,text_mining_GPT_extended
P3HT-b-C12-19K,P3HT and PBTTT,hexyl (P3HT) and dodecyl (C12),alkyl,C6/C12,tuning crystallization,OFET,electronic,N/A,30 μm,19K,N/A,N/A,(0.87 ± 0.24) × 10−2 cm2 V−1 s−1,N/A,N/A,N/A,N/A,N/A,N/A,N/A,crystalline,3.9/3.7 Å,16.5/19.0 Å,150 °C annealed,spin-coating,CHCl3,N/A,N/A,top-contact/bottom-gate,microphase segregation,429_interrogating-cocrystallization-and-microphase-segregation-in-meticulously-engineered-rod-rod-poly%28thieno%29thiophene.txt,scratch/prj/ch_sce_mine/MatAGen/outputs_example/429_interrogating-cocrystallization-and-microphase-segregation-in-meticulously-engineered-rod-rod-poly%28thieno%29thiophene/429_interrogating-cocrystallization-and-microphase-segregation-in-meticulously-engineered-rod-rod-poly%28thieno%29thiophene/pdf/429_interrogating-cocrystallization-and-microphase-segregation-in-meticulously-engineered-rod-rod-poly%28thieno%29thiophene.txt,text_mining_GPT_extended
P3HT-b-C12-19K,P3HT and PBTTT,hexyl (P3HT) and dodecyl (C12),alkyl,C6/C12,tuning crystallization,OFET,electronic,N/A,30 μm,19K,N/A,N/A,(0.18 ± 0.05) × 10−2 cm2 V−1 s−1,N/A,N/A,N/A,N/A,N/A,N/A,N/A,crystalline,3.9/3.7 Å,16.1/19.6 Å,220 °C annealed,spin-coating,CHCl3,N/A,N/A,top-contact/bottom-gate,microphase segregation,429_interrogating-cocrystallization-and-microphase-segregation-in-meticulously-engineered-rod-rod-poly%28thieno%29thiophene.txt,scratch/prj/ch_sce_mine/MatAGen/outputs_example/429_interrogating-cocrystallization-and-microphase-segregation-in-meticulously-engineered-rod-rod-poly%28thieno%29thiophene/429_interrogating-cocrystallization-and-microphase-segregation-in-meticulously-engineered-rod-rod-poly%28thieno%29thiophene/pdf/429_interrogating-cocrystallization-and-microphase-segregation-in-meticulously-engineered-rod-rod-poly%28thieno%29thiophene.txt,text_mining_GPT_extended
P3HT-b-C12-28K,P3HT and PBTTT,hexyl (P3HT) and dodecyl (C12),alkyl,C6/C12,tuning crystallization,OFET,electronic,N/A,30 μm,28K,N/A,N/A,(2.05 ± 0.46) × 10−2 cm2 V−1 s−1,N/A,N/A,N/A,N/A,N/A,N/A,N/A,crystalline,3.9/3.7 Å,16.5/18.5 Å,150 °C annealed,spin-coating,CHCl3,N/A,N/A,top-contact/bottom-gate,microphase segregation,429_interrogating-cocrystallization-and-microphase-segregation-in-meticulously-engineered-rod-rod-poly%28thieno%29thiophene.txt,scratch/prj/ch_sce_mine/MatAGen/outputs_example/429_interrogating-cocrystallization-and-microphase-segregation-in-meticulously-engineered-rod-rod-poly%28thieno%29thiophene/429_interrogating-cocrystallization-and-microphase-segregation-in-meticulously-engineered-rod-rod-poly%28thieno%29thiophene/pdf/429_interrogating-cocrystallization-and-microphase-segregation-in-meticulously-engineered-rod-rod-poly%28thieno%29thiophene.txt,text_mining_GPT_extended
P3HT-b-C12-28K,P3HT and PBTTT,hexyl (P3HT) and dodecyl (C12),alkyl,C6/C12,tuning crystallization,OFET,electronic,N/A,30 μm,28K,N/A,N/A,(0.38 ± 0.08) × 10−2 cm2 V−1 s−1,N/A,N/A,N/A,N/A,N/A,N/A,N/A,crystalline,3.8/3.7 Å,16.1/19.6 Å,220 °C annealed,spin-coating,CHCl3,N/A,N/A,top-contact/bottom-gate,microphase segregation,429_interrogating-cocrystallization-and-microphase-segregation-in-meticulously-engineered-rod-rod-poly%28thieno%29thiophene.txt,scratch/prj/ch_sce_mine/MatAGen/outputs_example/429_interrogating-cocrystallization-and-microphase-segregation-in-meticulously-engineered-rod-rod-poly%28thieno%29thiophene/429_interrogating-cocrystallization-and-microphase-segregation-in-meticulously-engineered-rod-rod-poly%28thieno%29thiophene/pdf/429_interrogating-cocrystallization-and-microphase-segregation-in-meticulously-engineered-rod-rod-poly%28thieno%29thiophene.txt,text_mining_GPT_extended
P3HT-b-C12-32K,P3HT and PBTTT,hexyl (P3HT) and dodecyl (C12),alkyl,C6/C12,tuning crystallization,OFET,electronic,N/A,30 μm,32K,N/A,N/A,(4.10 ± 0.48) × 10−2 cm2 V−1 s−1,N/A,N/A,N/A,N/A,N/A,N/A,N/A,crystalline,3.8 Å,17.4 Å,150 °C annealed,spin-coating,CHCl3,N/A,N/A,top-contact/bottom-gate,retained cocrystal,429_interrogating-cocrystallization-and-microphase-segregation-in-meticulously-engineered-rod-rod-poly%28thieno%29thiophene.txt,scratch/prj/ch_sce_mine/MatAGen/outputs_example/429_interrogating-cocrystallization-and-microphase-segregation-in-meticulously-engineered-rod-rod-poly%28thieno%29thiophene/429_interrogating-cocrystallization-and-microphase-segregation-in-meticulously-engineered-rod-rod-poly%28thieno%29thiophene/pdf/429_interrogating-cocrystallization-and-microphase-segregation-in-meticulously-engineered-rod-rod-poly%28thieno%29thiophene.txt,text_mining_GPT_extended
P3HT-b-C12-32K,P3HT and PBTTT,hexyl (P3HT) and dodecyl (C12),alkyl,C6/C12,tuning crystallization,OFET,electronic,N/A,30 μm,32K,N/A,N/A,(0.61 ± 0.12) × 10−2 cm2 V−1 s−1,N/A,N/A,N/A,N/A,N/A,N/A,N/A,crystalline,3.8/3.7 Å,16.1/19.0 Å,220 °C annealed,spin-coating,CHCl3,N/A,N/A,top-contact/bottom-gate,microphase segregation,429_interrogating-cocrystallization-and-microphase-segregation-in-meticulously-engineered-rod-rod-poly%28thieno%29thiophene.txt,scratch/prj/ch_sce_mine/MatAGen/outputs_example/429_interrogating-cocrystallization-and-microphase-segregation-in-meticulously-engineered-rod-rod-poly%28thieno%29thiophene/429_interrogating-cocrystallization-and-microphase-segregation-in-meticulously-engineered-rod-rod-poly%28thieno%29thiophene/pdf/429_interrogating-cocrystallization-and-microphase-segregation-in-meticulously-engineered-rod-rod-poly%28thieno%29thiophene.txt,text_mining_GPT_extended
P3HT-b-C6-11K,P3HT and PBTTT,hexyl (P3HT) and hexyl (C6),alkyl,C6/C6,investigate crystalline structures,OFET,electronic,N/A,30 μm,11K,N/A,N/A,(0.78 ± 0.07) × 10−2 cm2 V−1 s−1,N/A,N/A,N/A,N/A,N/A,N/A,N/A,crystalline,N/A,16.1/13.4 Å,as-cast from CHCl3,spin-coating,CHCl3,N/A,N/A,top-contact/bottom-gate,microphase segregation,429_interrogating-cocrystallization-and-microphase-segregation-in-meticulously-engineered-rod-rod-poly%28thieno%29thiophene.txt,scratch/prj/ch_sce_mine/MatAGen/outputs_example/429_interrogating-cocrystallization-and-microphase-segregation-in-meticulously-engineered-rod-rod-poly%28thieno%29thiophene/429_interrogating-cocrystallization-and-microphase-segregation-in-meticulously-engineered-rod-rod-poly%28thieno%29thiophene/pdf/429_interrogating-cocrystallization-and-microphase-segregation-in-meticulously-engineered-rod-rod-poly%28thieno%29thiophene.txt,text_mining_GPT_extended
P3HT-b-C8-12K,P3HT and PBTTT,hexyl (P3HT) and octyl (C8),alkyl,C6/C8,investigate crystalline structures,OFET,electronic,N/A,30 μm,12K,N/A,N/A,(1.67 ± 0.16) × 10−2 cm2 V−1 s−1,N/A,N/A,N/A,N/A,N/A,N/A,N/A,crystalline,N/A,15.7 Å,as-cast from CHCl3,spin-coating,CHCl3,N/A,N/A,top-contact/bottom-gate,cocrystallization,429_interrogating-cocrystallization-and-microphase-segregation-in-meticulously-engineered-rod-rod-poly%28thieno%29thiophene.txt,scratch/prj/ch_sce_mine/MatAGen/outputs_example/429_interrogating-cocrystallization-and-microphase-segregation-in-meticulously-engineered-rod-rod-poly%28thieno%29thiophene/429_interrogating-cocrystallization-and-microphase-segregation-in-meticulously-engineered-rod-rod-poly%28thieno%29thiophene/pdf/429_interrogating-cocrystallization-and-microphase-segregation-in-meticulously-engineered-rod-rod-poly%28thieno%29thiophene.txt,text_mining_GPT_extended
P3DT-b-C12-16K,P3DT and PBTTT,decyl (P3DT) and dodecyl (C12),alkyl,C10/C12,investigate crystalline structures,OFET,electronic,N/A,30 μm,16K,N/A,N/A,(1.29 ± 0.18) × 10−2 cm2 V−1 s−1,N/A,N/A,N/A,N/A,N/A,N/A,N/A,crystalline,N/A,20.9 Å,as-cast from CHCl3,spin-coating,CHCl3,N/A,N/A,top-contact/bottom-gate,cocrystallization,429_interrogating-cocrystallization-and-microphase-segregation-in-meticulously-engineered-rod-rod-poly%28thieno%29thiophene.txt,scratch/prj/ch_sce_mine/MatAGen/outputs_example/429_interrogating-cocrystallization-and-microphase-segregation-in-meticulously-engineered-rod-rod-poly%28thieno%29thiophene/429_interrogating-cocrystallization-and-microphase-segregation-in-meticulously-engineered-rod-rod-poly%28thieno%29thiophene/pdf/429_interrogating-cocrystallization-and-microphase-segregation-in-meticulously-engineered-rod-rod-poly%28thieno%29thiophene.txt,text_mining_GPT_extended
P3DDT-b-C12-18K,P3DDT and PBTTT,dodecyl (P3DDT) and dodecyl (C12),alkyl,C12/C12,investigate crystalline structures,OFET,electronic,N/A,30 μm,18K,N/A,N/A,(0.65 ± 0.12) × 10−2 cm2 V−1 s−1,N/A,N/A,N/A,N/A,N/A,N/A,N/A,crystalline,N/A,25.1/19.6 Å,as-cast from CHCl3,spin-coating,CHCl3,N/A,N/A,top-contact/bottom-gate,microphase segregation,429_interrogating-cocrystallization-and-microphase-segregation-in-meticulously-engineered-rod-rod-poly%28thieno%29thiophene.txt,scratch/prj/ch_sce_mine/MatAGen/outputs_example/429_interrogating-cocrystallization-and-microphase-segregation-in-meticulously-engineered-rod-rod-poly%28thieno%29thiophene/429_interrogating-cocrystallization-and-microphase-segregation-in-meticulously-engineered-rod-rod-poly%28thieno%29thiophene/pdf/429_interrogating-cocrystallization-and-microphase-segregation-in-meticulously-engineered-rod-rod-poly%28thieno%29thiophene.txt,text_mining_GPT_extended
P3HT-b-C12-28K,P3HT and PBTTT,hexyl (P3HT) and dodecyl (C12),alkyl,C6/C12,tuning crystallization,OFET,electronic,N/A,30 μm,28K,N/A,N/A,(2.48 ± 0.34) × 10−2 cm2 V−1 s−1,N/A,N/A,N/A,N/A,N/A,N/A,N/A,crystalline,N/A,16.9−17.9 Å,as-cast from TCB,spin-coating,TCB,N/A,N/A,top-contact/bottom-gate,cocrystallization,429_interrogating-cocrystallization-and-microphase-segregation-in-meticulously-engineered-rod-rod-poly%28thieno%29thiophene.txt,scratch/prj/ch_sce_mine/MatAGen/outputs_example/429_interrogating-cocrystallization-and-microphase-segregation-in-meticulously-engineered-rod-rod-poly%28thieno%29thiophene/429_interrogating-cocrystallization-and-microphase-segregation-in-meticulously-engineered-rod-rod-poly%28thieno%29thiophene/pdf/429_interrogating-cocrystallization-and-microphase-segregation-in-meticulously-engineered-rod-rod-poly%28thieno%29thiophene.txt,text_mining_GPT_extended
P3HT-b-C12-32K,P3HT and PBTTT,hexyl (P3HT) and dodecyl (C12),alkyl,C6/C12,tuning crystallization,OFET,electronic,N/A,30 μm,32K,N/A,N/A,(2.85 ± 0.31) × 10−2 cm2 V−1 s−1,N/A,N/A,N/A,N/A,N/A,N/A,N/A,crystalline,N/A,16.9−17.9 Å,as-cast from TCB,spin-coating,TCB,N/A,N/A,top-contact/bottom-gate,cocrystallization,429_interrogating-cocrystallization-and-microphase-segregation-in-meticulously-engineered-rod-rod-poly%28thieno%29thiophene.txt,scratch/prj/ch_sce_mine/MatAGen/outputs_example/429_interrogating-cocrystallization-and-microphase-segregation-in-meticulously-engineered-rod-rod-poly%28thieno%29thiophene/429_interrogating-cocrystallization-and-microphase-segregation-in-meticulously-engineered-rod-rod-poly%28thieno%29thiophene/pdf/429_interrogating-cocrystallization-and-microphase-segregation-in-meticulously-engineered-rod-rod-poly%28thieno%29thiophene.txt,text_mining_GPT_extended
P3HT-b-C8-12K,P3HT and PBTTT,hexyl (P3HT) and octyl (C8),alkyl,C6/C8,investigate crystalline structures,OFET,electronic,N/A,30 μm,12K,N/A,N/A,(1.33 ± 0.13) × 10−2 cm2 V−1 s−1,N/A,N/A,N/A,N/A,N/A,N/A,N/A,crystalline,N/A,16.9−17.9 Å,as-cast from TCB,spin-coating,TCB,N/A,N/A,top-contact/bottom-gate,cocrystallization,429_interrogating-cocrystallization-and-microphase-segregation-in-meticulously-engineered-rod-rod-poly%28thieno%29thiophene.txt,scratch/prj/ch_sce_mine/MatAGen/outputs_example/429_interrogating-cocrystallization-and-microphase-segregation-in-meticulously-engineered-rod-rod-poly%28thieno%29thiophene/429_interrogating-cocrystallization-and-microphase-segregation-in-meticulously-engineered-rod-rod-poly%28thieno%29thiophene/pdf/429_interrogating-cocrystallization-and-microphase-segregation-in-meticulously-engineered-rod-rod-poly%28thieno%29thiophene.txt,text_mining_GPT_extended
P3HT-b-C12-19K,P3HT and PBTTT,hexyl (P3HT) and dodecyl (C12),alkyl,C6/C12,tuning crystallization,OFET,electronic,N/A,30 μm,19K,N/A,N/A,(0.80 ± 0.09) × 10−2 cm2 V−1 s−1,N/A,N/A,N/A,N/A,N/A,N/A,N/A,crystalline,N/A,N/A,as-cast from TCB,spin-coating,TCB,N/A,N/A,top-contact/bottom-gate,microphase segregation,429_interrogating-cocrystallization-and-microphase-segregation-in-meticulously-engineered-rod-rod-poly%28thieno%29thiophene.txt,scratch/prj/ch_sce_mine/MatAGen/outputs_example/429_interrogating-cocrystallization-and-microphase-segregation-in-meticulously-engineered-rod-rod-poly%28thieno%29thiophene/429_interrogating-cocrystallization-and-microphase-segregation-in-meticulously-engineered-rod-rod-poly%28thieno%29thiophene/pdf/429_interrogating-cocrystallization-and-microphase-segregation-in-meticulously-engineered-rod-rod-poly%28thieno%29thiophene.txt,text_mining_GPT_extended
P3DT-b-C12-16K,P3DT and PBTTT,decyl (P3DT) and dodecyl (C12),alkyl,C10/C12,investigate crystalline structures,OFET,electronic,N/A,30 μm,16K,N/A,N/A,(0.85 ± 0.16) × 10−2 cm2 V−1 s−1,N/A,N/A,N/A,N/A,N/A,N/A,N/A,crystalline,N/A,N/A,as-cast from TCB,spin-coating,TCB,N/A,N/A,top-contact/bottom-gate,microphase segregation,429_interrogating-cocrystallization-and-microphase-segregation-in-meticulously-engineered-rod-rod-poly%28thieno%29thiophene.txt,scratch/prj/ch_sce_mine/MatAGen/outputs_example/429_interrogating-cocrystallization-and-microphase-segregation-in-meticulously-engineered-rod-rod-poly%28thieno%29thiophene/429_interrogating-cocrystallization-and-microphase-segregation-in-meticulously-engineered-rod-rod-poly%28thieno%29thiophene/pdf/429_interrogating-cocrystallization-and-microphase-segregation-in-meticulously-engineered-rod-rod-poly%28thieno%29thiophene.txt,text_mining_GPT_extended
P34T,poly(3-alkylthiophene),n-butyl,alkyl,A=4,N/A,FET,electronic,N/A,between 10 and 40 μm,19.5×10^3 g mol−1,N/A,2.29,0.0052 ± 0.0046,N/A,N/A,N/A,N/A,N/A,N/A,N/A,crystalline,3.50 Å,12.73 Å,flipped; spin-coated from CB,spin-coating then film flip transfer,CB,N/A,N/A,bottom-gate bottom-contact FET,pronounced oop orientation,427_Adv Funct Materials - 2013 - Oosterbaan - On the Relation between Morphology and FET Mobility of Poly 3%E2%80%90alkylthiophene s at.txt,scratch/prj/ch_sce_mine/MatAGen/outputs_example/427_Adv Funct Materials - 2013 - Oosterbaan - On the Relation between Morphology and FET Mobility of Poly 3%E2%80%90alkylthiophene s at/427_Adv Funct Materials - 2013 - Oosterbaan - On the Relation between Morphology and FET Mobility of Poly 3%E2%80%90alkylthiophene s at/pdf/427_Adv Funct Materials - 2013 - Oosterbaan - On the Relation between Morphology and FET Mobility of Poly 3%E2%80%90alkylthiophene s at.txt,text_mining_GPT_extended
P35T,poly(3-alkylthiophene),n-pentyl,alkyl,A=5,N/A,FET,electronic,N/A,between 10 and 40 μm,16.7×10^3 g mol−1,N/A,1.93,0.13 ± 0.013,N/A,N/A,N/A,N/A,N/A,N/A,N/A,crystalline,N/A,N/A,flipped; spin-coated from CB,spin-coating then film flip transfer,CB,N/A,N/A,bottom-gate bottom-contact FET,pronounced oop orientation,427_Adv Funct Materials - 2013 - Oosterbaan - On the Relation between Morphology and FET Mobility of Poly 3%E2%80%90alkylthiophene s at.txt,scratch/prj/ch_sce_mine/MatAGen/outputs_example/427_Adv Funct Materials - 2013 - Oosterbaan - On the Relation between Morphology and FET Mobility of Poly 3%E2%80%90alkylthiophene s at/427_Adv Funct Materials - 2013 - Oosterbaan - On the Relation between Morphology and FET Mobility of Poly 3%E2%80%90alkylthiophene s at/pdf/427_Adv Funct Materials - 2013 - Oosterbaan - On the Relation between Morphology and FET Mobility of Poly 3%E2%80%90alkylthiophene s at.txt,text_mining_GPT_extended
P36T,poly(3-alkylthiophene),n-hexyl,alkyl,A=6,N/A,FET,electronic,N/A,between 10 and 40 μm,23.7×10^3 g mol−1,N/A,1.80,0.155 ± 0.035,N/A,N/A,N/A,N/A,N/A,N/A,N/A,crystalline,3.46 Å,16.82 Å,flipped; spin-coated from CB,spin-coating then film flip transfer,CB,N/A,N/A,bottom-gate bottom-contact FET,pronounced oop orientation,427_Adv Funct Materials - 2013 - Oosterbaan - On the Relation between Morphology and FET Mobility of Poly 3%E2%80%90alkylthiophene s at.txt,scratch/prj/ch_sce_mine/MatAGen/outputs_example/427_Adv Funct Materials - 2013 - Oosterbaan - On the Relation between Morphology and FET Mobility of Poly 3%E2%80%90alkylthiophene s at/427_Adv Funct Materials - 2013 - Oosterbaan - On the Relation between Morphology and FET Mobility of Poly 3%E2%80%90alkylthiophene s at/pdf/427_Adv Funct Materials - 2013 - Oosterbaan - On the Relation between Morphology and FET Mobility of Poly 3%E2%80%90alkylthiophene s at.txt,text_mining_GPT_extended
