Repository: Rkl2023/Text-mining-postprocessing

Project overview
----------------
PolyStruct-Mine extracts polymer structural information from text-mined names (OPSIN + heuristics) and image-derived candidates (DECIMER/image pool). It standardizes backbone and side-chain representations, matches text rows to image candidates, and outputs repeat-unit SMILES with provenance, confidence, and audit logs.

Pipeline architecture (Layers 0–4)
1. Layer 0 — Standardization: Normalize schema/columns, clean names/SMILES, log schema report.
2. Layer 1 — Name → Structure: OPSIN (via JPype + local JAR) plus domain dictionaries/alkyl heuristics to derive backbone/sidechain SMILES from text.
3.

File: data/user_polymer.csv (part 9 of 11)
polymer_name,backbone,side_chain,side_chain_type,side_chain_length,side_chain_design_intent,device_type,transport_regime,film_thickness,channel_length,molecular_weight_mn,molecular_weight_mw,dispersity,mobility_h,mobility_e,capacitance,uc_star,pce,jsc,voc,ff,crystallinity,pi_pi_spacing,lamellar_spacing,experiment_condition,processing_method,processing_solvent,synthesis_solvent,electrolyte,measurement_method,notes,_source_file,_source_path,_config_name
P37T,poly(3-alkylthiophene),n-heptyl,alkyl,A=7,N/A,FET,electronic,N/A,between 10 and 40 μm,24.4×10^3 g mol−1,N/A,1.64,0.11 ± 0.011,N/A,N/A,N/A,N/A,N/A,N/A,N/A,crystalline,N/A,N/A,flipped; spin-coated from CB,spin-coating then film flip transfer,CB,N/A,N/A,bottom-gate bottom-contact FET,pronounced oop orientation,427_Adv Funct Materials - 2013 - Oosterbaan - On the Relation between Morphology and FET Mobility of Poly 3%E2%80%90alkylthiophene s at.txt,scratch/prj/ch_sce_mine/MatAGen/outputs_example/427_Adv Funct Materials - 2013 - Oosterbaan - On the Relation between Morphology and FET Mobility of Poly 3%E2%80%90alkylthiophene s at/427_Adv Funct Materials - 2013 - Oosterbaan - On the Relation between Morphology and FET Mobility of Poly 3%E2%80%90alkylthiophene s at/pdf/427_Adv Funct Materials - 2013 - Oosterbaan - On the Relation between Morphology and FET Mobility of Poly 3%E2%80%90alkylthiophene s at.txt,text_mining_GPT_extended
P38T,poly(3-alkylthiophene),n-octyl,alkyl,A=8,N/A,FET,electronic,N/A,between 10 and 40 μm,28.0×10^3 g mol−1,N/A,1.66,0.125 ± 0.015,N/A,N/A,N/A,N/A,N/A,N/A,N/A,crystalline,3.41 Å,19.37 Å,flipped; spin-coated from CB,spin-coating then film flip transfer,CB,N/A,N/A,bottom-gate bottom-contact FET,pronounced oop orientation,427_Adv Funct Materials - 2013 - Oosterbaan - On the Relation between Morphology and FET Mobility of Poly 3%E2%80%90alkylthiophene s at.txt,scratch/prj/ch_sce_mine/MatAGen/outputs_example/427_Adv Funct Materials - 2013 - Oosterbaan - On the Relation between Morphology and FET Mobility of Poly 3%E2%80%90alkylthiophene s at/427_Adv Funct Materials - 2013 - Oosterbaan - On the Relation between Morphology and FET Mobility of Poly 3%E2%80%90alkylthiophene s at/pdf/427_Adv Funct Materials - 2013 - Oosterbaan - On the Relation between Morphology and FET Mobility of Poly 3%E2%80%90alkylthiophene s at.txt,text_mining_GPT_extended
P39T,poly(3-alkylthiophene),n-nonyl,alkyl,A=9,N/A,FET,electronic,N/A,between 10 and 40 μm,25.9×10^3 g mol−1,N/A,1.46,0.175 ± 0.065,N/A,N/A,N/A,N/A,N/A,N/A,N/A,crystalline,N/A,N/A,flipped; spin-coated from CB,spin-coating then film flip transfer,CB,N/A,N/A,bottom-gate bottom-contact FET,pronounced oop orientation,427_Adv Funct Materials - 2013 - Oosterbaan - On the Relation between Morphology and FET Mobility of Poly 3%E2%80%90alkylthiophene s at.txt,scratch/prj/ch_sce_mine/MatAGen/outputs_example/427_Adv Funct Materials - 2013 - Oosterbaan - On the Relation between Morphology and FET Mobility of Poly 3%E2%80%90alkylthiophene s at/427_Adv Funct Materials - 2013 - Oosterbaan - On the Relation between Morphology and FET Mobility of Poly 3%E2%80%90alkylthiophene s at/pdf/427_Adv Funct Materials - 2013 - Oosterbaan - On the Relation between Morphology and FET Mobility of Poly 3%E2%80%90alkylthiophene s at.txt,text_mining_GPT_extended
P3HT,poly(3-hexylthiophene),3-hexyl,alkyl,C6,N/A,OECT,mixed ionic-electronic,93.0 ± 2.82 nm,25 μm,N/A,50 000−72 000 g/mol,N/A,0.529 cm2 s−1 V−1,N/A,110 ± 22.2 F cm−3,58.2 ± 11.4 F s−1 cm−1 V−1,N/A,N/A,N/A,N/A,N/A,3.89 Å,17.1 Å,0.1 M KCl(aq),"spin-coated (2000 rpm, 40 s)",CF,N/A,0.1 M KCl(aq),top-gate/bottom-contact architecture,interdigitated lamellar structures,476_interfacial-stabilization-of-organic-electrochemical-transistors-conferred-using-polythiophene-based-conjugated-block.txt,scratch/prj/ch_sce_mine/MatAGen/outputs_example/476_interfacial-stabilization-of-organic-electrochemical-transistors-conferred-using-polythiophene-based-conjugated-block/476_interfacial-stabilization-of-organic-electrochemical-transistors-conferred-using-polythiophene-based-conjugated-block/pdf/476_interfacial-stabilization-of-organic-electrochemical-transistors-conferred-using-polythiophene-based-conjugated-block.txt,text_mining_GPT_extended
P3HT-b-PBA,poly(3-hexylthiophene),3-hexyl,alkyl,C6,"hydrophobicity, stability",OECT,mixed ionic-electronic,69.0 ± 4.73 nm,25 μm,Mn (P3HT) = 6000 g/mol; Mn (PBA) = 6000 g/mol,N/A,1.15,0.518 cm2 s−1 V−1,N/A,328 ± 65.7 F cm−3,170 ± 40.9 F s−1 cm−1 V−1,N/A,N/A,N/A,N/A,N/A,3.87 Å,16.4 Å,0.1 M KCl(aq),"spin-coated (2000 rpm, 40 s)",CF,N/A,0.1 M KCl(aq),top-gate/bottom-contact architecture,minimal structural disorder when swelled,476_interfacial-stabilization-of-organic-electrochemical-transistors-conferred-using-polythiophene-based-conjugated-block.txt,scratch/prj/ch_sce_mine/MatAGen/outputs_example/476_interfacial-stabilization-of-organic-electrochemical-transistors-conferred-using-polythiophene-based-conjugated-block/476_interfacial-stabilization-of-organic-electrochemical-transistors-conferred-using-polythiophene-based-conjugated-block/pdf/476_interfacial-stabilization-of-organic-electrochemical-transistors-conferred-using-polythiophene-based-conjugated-block.txt,text_mining_GPT_extended
P3HT-b-PS,poly(3-hexylthiophene),3-hexyl,alkyl,C6,"rigidity, packing control",OECT,mixed ionic-electronic,70.5 ± 2.00 nm,25 μm,Mn (P3HT) = 10000 g/mol; Mn (PS) = 13500 g/mol,N/A,4.5,0.084 cm2 s−1 V−1,N/A,454 ± 86.6 F cm−3,38.3 ± 8.26 F s−1 cm−1 V−1,N/A,N/A,N/A,N/A,N/A,3.93 Å,17.0 Å,0.1 M KCl(aq),"spin-coated (2000 rpm, 40 s)",CF,N/A,0.1 M KCl(aq),top-gate/bottom-contact architecture,packing is ruined after swelling,476_interfacial-stabilization-of-organic-electrochemical-transistors-conferred-using-polythiophene-based-conjugated-block.txt,scratch/prj/ch_sce_mine/MatAGen/outputs_example/476_interfacial-stabilization-of-organic-electrochemical-transistors-conferred-using-polythiophene-based-conjugated-block/476_interfacial-stabilization-of-organic-electrochemical-transistors-conferred-using-polythiophene-based-conjugated-block/pdf/476_interfacial-stabilization-of-organic-electrochemical-transistors-conferred-using-polythiophene-based-conjugated-block.txt,text_mining_GPT_extended
P3HT-b-PEO,poly(3-hexylthiophene),3-hexyl,alkyl,C6,"hydrophilicity, ion transport",OECT,mixed ionic-electronic,66.2 ± 8.68 nm,25 μm,Mn (P3HT) = 8130 g/mol; Mn (PEO) = 5000 g/mol,N/A,1.45,0.068 cm2 s−1 V−1,N/A,71.0 ± 5.98 F cm−3,4.83 ± 1.13 F s−1 cm−1 V−1,N/A,N/A,N/A,N/A,N/A,3.97 Å,16.4 Å,0.1 M KCl(aq),"spin-coated (2000 rpm, 40 s)",CF,N/A,0.1 M KCl(aq),top-gate/bottom-contact architecture,film delamination after swelling,476_interfacial-stabilization-of-organic-electrochemical-transistors-conferred-using-polythiophene-based-conjugated-block.txt,scratch/prj/ch_sce_mine/MatAGen/outputs_example/476_interfacial-stabilization-of-organic-electrochemical-transistors-conferred-using-polythiophene-based-conjugated-block/476_interfacial-stabilization-of-organic-electrochemical-transistors-conferred-using-polythiophene-based-conjugated-block/pdf/476_interfacial-stabilization-of-organic-electrochemical-transistors-conferred-using-polythiophene-based-conjugated-block.txt,text_mining_GPT_extended
P3HT,poly(3-hexylthiophene),3-hexyl,alkyl,C6,N/A,OECT,mixed ionic-electronic,93.0 ± 2.82 nm,25 μm,N/A,50 000−72 000 g/mol,N/A,N/A,N/A,N/A,8.62 ± 4.93 F s−1 cm−1 V−1,N/A,N/A,N/A,N/A,N/A,N/A,N/A,0.1 M KPF6(aq),"spin-coated (2000 rpm, 40 s)",CF,N/A,0.1 M KPF6(aq),top-gate/bottom-contact architecture,almost no decay in device performance,476_interfacial-stabilization-of-organic-electrochemical-transistors-conferred-using-polythiophene-based-conjugated-block.txt,scratch/prj/ch_sce_mine/MatAGen/outputs_example/476_interfacial-stabilization-of-organic-electrochemical-transistors-conferred-using-polythiophene-based-conjugated-block/476_interfacial-stabilization-of-organic-electrochemical-transistors-conferred-using-polythiophene-based-conjugated-block/pdf/476_interfacial-stabilization-of-organic-electrochemical-transistors-conferred-using-polythiophene-based-conjugated-block.txt,text_mining_GPT_extended
P3HT-b-PBA,poly(3-hexylthiophene),3-hexyl,alkyl,C6,"hydrophobicity, stability",OECT,mixed ionic-electronic,69.0 ± 4.73 nm,25 μm,Mn (P3HT) = 6000 g/mol; Mn (PBA) = 6000 g/mol,N/A,1.15,N/A,N/A,N/A,9.18 ± 1.38 F s−1 cm−1 V−1,N/A,N/A,N/A,N/A,N/A,N/A,N/A,0.1 M KPF6(aq),"spin-coated (2000 rpm, 40 s)",CF,N/A,0.1 M KPF6(aq),top-gate/bottom-contact architecture,almost no decay in device performance,476_interfacial-stabilization-of-organic-electrochemical-transistors-conferred-using-polythiophene-based-conjugated-block.txt,scratch/prj/ch_sce_mine/MatAGen/outputs_example/476_interfacial-stabilization-of-organic-electrochemical-transistors-conferred-using-polythiophene-based-conjugated-block/476_interfacial-stabilization-of-organic-electrochemical-transistors-conferred-using-polythiophene-based-conjugated-block/pdf/476_interfacial-stabilization-of-organic-electrochemical-transistors-conferred-using-polythiophene-based-conjugated-block.txt,text_mining_GPT_extended
C6C10DPPT-TT,DPPT-TT,C6C10 branched alkyl,branched alkyl,C6C10,"solubility, packing control",OFET,electronic,N/A,N/A,45 kg mol−1,139 kg mol−1,3.1,2.10 ± 0.13 cm2 V−1 s−1,N/A,N/A,N/A,N/A,N/A,N/A,N/A,N/A,3.6 Å,20.7 Å,annealed at 200 °C for 1 h,spin-coated,N/A,N/A,N/A,BGTC OFET,nearly exclusive edge-on orientation,422_Adv Funct Materials - 2017 - Schroeder - Taming Charge Transport in Semiconducting Polymers with Branched Alkyl Side Chains.txt,scratch/prj/ch_sce_mine/MatAGen/outputs_example/422_Adv Funct Materials - 2017 - Schroeder - Taming Charge Transport in Semiconducting Polymers with Branched Alkyl Side Chains/422_Adv Funct Materials - 2017 - Schroeder - Taming Charge Transport in Semiconducting Polymers with Branched Alkyl Side Chains/pdf/422_Adv Funct Materials - 2017 - Schroeder - Taming Charge Transport in Semiconducting Polymers with Branched Alkyl Side Chains.txt,text_mining_GPT_extended
C8C10DPPT-TT,DPPT-TT,C8C10 branched alkyl,branched alkyl,C8C10,"solubility, packing control",OFET,electronic,N/A,N/A,49 kg mol−1,155 kg mol−1,3.2,≈2.5 cm2 V−1 s−1,N/A,N/A,N/A,N/A,N/A,N/A,N/A,N/A,3.6 Å,21.9 Å,annealed at 200 °C for 1 h,spin-coated,N/A,N/A,N/A,BGTC OFET,nearly exclusive edge-on orientation,422_Adv Funct Materials - 2017 - Schroeder - Taming Charge Transport in Semiconducting Polymers with Branched Alkyl Side Chains.txt,scratch/prj/ch_sce_mine/MatAGen/outputs_example/422_Adv Funct Materials - 2017 - Schroeder - Taming Charge Transport in Semiconducting Polymers with Branched Alkyl Side Chains/422_Adv Funct Materials - 2017 - Schroeder - Taming Charge Transport in Semiconducting Polymers with Branched Alkyl Side Chains/pdf/422_Adv Funct Materials - 2017 - Schroeder - Taming Charge Transport in Semiconducting Polymers with Branched Alkyl Side Chains.txt,text_mining_GPT_extended
C10C10DPPT-TT,DPPT-TT,C10C10 branched alkyl,branched alkyl,C10C10,"solubility, packing control",OFET,electronic,N/A,N/A,53 kg mol−1,163 kg mol−1,3.1,≈2.5 cm2 V−1 s−1,N/A,N/A,N/A,N/A,N/A,N/A,N/A,N/A,3.5 Å,23.1 Å,annealed at 200 °C for 1 h,spin-coated,N/A,N/A,N/A,BGTC OFET,nearly exclusive edge-on orientation,422_Adv Funct Materials - 2017 - Schroeder - Taming Charge Transport in Semiconducting Polymers with Branched Alkyl Side Chains.txt,scratch/prj/ch_sce_mine/MatAGen/outputs_example/422_Adv Funct Materials - 2017 - Schroeder - Taming Charge Transport in Semiconducting Polymers with Branched Alkyl Side Chains/422_Adv Funct Materials - 2017 - Schroeder - Taming Charge Transport in Semiconducting Polymers with Branched Alkyl Side Chains/pdf/422_Adv Funct Materials - 2017 - Schroeder - Taming Charge Transport in Semiconducting Polymers with Branched Alkyl Side Chains.txt,text_mining_GPT_extended
C12C10DPPT-TT,DPPT-TT,C12C10 branched alkyl,branched alkyl,C12C10,"solubility, packing control",OFET,electronic,≈1 µm,N/A,51 kg mol−1,162 kg mol−1,3.2,3.69 ± 0.42 cm2 V−1 s−1,N/A,N/A,N/A,N/A,N/A,N/A,N/A,N/A,3.5 Å,24.1 Å,annealed at 200 °C for 1 h,dropcast,N/A,N/A,N/A,BGTC OFET; time-of-flight,partially face-on (58%) orientation,422_Adv Funct Materials - 2017 - Schroeder - Taming Charge Transport in Semiconducting Polymers with Branched Alkyl Side Chains.txt,scratch/prj/ch_sce_mine/MatAGen/outputs_example/422_Adv Funct Materials - 2017 - Schroeder - Taming Charge Transport in Semiconducting Polymers with Branched Alkyl Side Chains/422_Adv Funct Materials - 2017 - Schroeder - Taming Charge Transport in Semiconducting Polymers with Branched Alkyl Side Chains/pdf/422_Adv Funct Materials - 2017 - Schroeder - Taming Charge Transport in Semiconducting Polymers with Branched Alkyl Side Chains.txt,text_mining_GPT_extended
C14C10DPPT-TT,DPPT-TT,C14C10 branched alkyl,branched alkyl,C14C10,"solubility, packing control",OFET,electronic,≈1 µm,N/A,53 kg mol−1,149 kg mol−1,2.8,1.38 ± 0.21 cm2 V−1 s−1,N/A,N/A,N/A,N/A,N/A,N/A,N/A,N/A,3.5 Å,25.1 Å,annealed at 200 °C for 1 h,dropcast,N/A,N/A,N/A,BGTC OFET; time-of-flight,face-on orientation,422_Adv Funct Materials - 2017 - Schroeder - Taming Charge Transport in Semiconducting Polymers with Branched Alkyl Side Chains.txt,scratch/prj/ch_sce_mine/MatAGen/outputs_example/422_Adv Funct Materials - 2017 - Schroeder - Taming Charge Transport in Semiconducting Polymers with Branched Alkyl Side Chains/422_Adv Funct Materials - 2017 - Schroeder - Taming Charge Transport in Semiconducting Polymers with Branched Alkyl Side Chains/pdf/422_Adv Funct Materials - 2017 - Schroeder - Taming Charge Transport in Semiconducting Polymers with Branched Alkyl Side Chains.txt,text_mining_GPT_extended
C6C10DPPT-TT:C14C10DPPT-TT (7:3),DPPT-TT,C6C10 and C14C10 branched alkyl,branched alkyl,C6C10:C14C10 (7:3),mimic morphology,OFET,electronic,≈1 µm,N/A,N/A,N/A,N/A,1.5–2.7 cm2 V−1 s−1,N/A,N/A,N/A,N/A,N/A,N/A,N/A,N/A,3.6 Å,22.5 Å,annealed at 150 °C for 20 min,dropcast,N/A,N/A,N/A,BGTC OFET; time-of-flight,82% edge-on,422_Adv Funct Materials - 2017 - Schroeder - Taming Charge Transport in Semiconducting Polymers with Branched Alkyl Side Chains.txt,scratch/prj/ch_sce_mine/MatAGen/outputs_example/422_Adv Funct Materials - 2017 - Schroeder - Taming Charge Transport in Semiconducting Polymers with Branched Alkyl Side Chains/422_Adv Funct Materials - 2017 - Schroeder - Taming Charge Transport in Semiconducting Polymers with Branched Alkyl Side Chains/pdf/422_Adv Funct Materials - 2017 - Schroeder - Taming Charge Transport in Semiconducting Polymers with Branched Alkyl Side Chains.txt,text_mining_GPT_extended
RCP,DPPT-TT,C6C10/C14C10 branched alkyl (random copolymer),branched alkyl,C6C10:C14C10 (70:30 mol%),minimise phase separation,OFET,electronic,N/A,N/A,N/A,N/A,N/A,N/A,N/A,N/A,N/A,N/A,N/A,N/A,N/A,N/A,3.6 Å,21.8 Å,annealed at 200 °C for 1 h,spin-coated,N/A,N/A,N/A,BGTC OFET,nearly exclusive edge-on packing motif,422_Adv Funct Materials - 2017 - Schroeder - Taming Charge Transport in Semiconducting Polymers with Branched Alkyl Side Chains.txt,scratch/prj/ch_sce_mine/MatAGen/outputs_example/422_Adv Funct Materials - 2017 - Schroeder - Taming Charge Transport in Semiconducting Polymers with Branched Alkyl Side Chains/422_Adv Funct Materials - 2017 - Schroeder - Taming Charge Transport in Semiconducting Polymers with Branched Alkyl Side Chains/pdf/422_Adv Funct Materials - 2017 - Schroeder - Taming Charge Transport in Semiconducting Polymers with Branched Alkyl Side Chains.txt,text_mining_GPT_extended
D-DPPN,diketopyrrolopyrrole core flanked by naphthalene,n-decyl,alkyl,C10,solution processibility and packing control,OFET,electronic,N/A,N/A,N/A,N/A,N/A,0.019 cm2 V1 s1,N/A,N/A,N/A,N/A,N/A,N/A,N/A,crystalline,N/A,15.80 Å,annealed at 100 1C for 1 h,spin-coating,chlorobenzene,"N,N-dimethylformamide (DMF)",N/A,top-gate/bottom-contact,continuous crystalline domains,426_c8nj01453a.txt,scratch/prj/ch_sce_mine/MatAGen/outputs_example/426_c8nj01453a/426_c8nj01453a/pdf/426_c8nj01453a.txt,text_mining_GPT_extended
DD-DPPN,diketopyrrolopyrrole core flanked by naphthalene,n-dodecyl,alkyl,C12,solution processibility and packing control,OFET,electronic,N/A,N/A,N/A,N/A,N/A,0.0012 cm2 V1 s1,N/A,N/A,N/A,N/A,N/A,N/A,N/A,crystalline,N/A,25.07 Å,annealed at 100 1C for 1 h,spin-coating,chlorobenzene,"N,N-dimethylformamide (DMF)",N/A,top-gate/bottom-contact,isolated microcrystals,426_c8nj01453a.txt,scratch/prj/ch_sce_mine/MatAGen/outputs_example/426_c8nj01453a/426_c8nj01453a/pdf/426_c8nj01453a.txt,text_mining_GPT_extended
HD-DPPN,diketopyrrolopyrrole core flanked by naphthalene,2-hexyldecyl,alkyl,2-hexyldecyl,solution processibility and packing control,OFET,electronic,N/A,N/A,N/A,N/A,N/A,0.0008 cm2 V1 s1,N/A,N/A,N/A,N/A,N/A,N/A,N/A,crystalline,N/A,17.29 Å,annealed at 100 1C for 1 h,spin-coating,chlorobenzene,"N,N-dimethylformamide (DMF)",N/A,top-gate/bottom-contact,continuous crystalline domains,426_c8nj01453a.txt,scratch/prj/ch_sce_mine/MatAGen/outputs_example/426_c8nj01453a/426_c8nj01453a/pdf/426_c8nj01453a.txt,text_mining_GPT_extended
P1,thienoisoindigo-DPP-thiophene random copolymer,2-decyltetradecane,alkyl,2-decyltetradecane,packing control and solubility,OFET,electronic,N/A,10 μm,52.5 kDa,N/A,2.0,6.60 × 10−3 cm2 V−1 s−1,N/A,N/A,N/A,N/A,N/A,N/A,N/A,amorphous,3.56 Å,24.54 Å,annealed at 150 °C,spin-coating,N/A,toluene,N/A,bottom-gate bottom-contact (BGBC),highly interconnected network of fibers,420_Macro Chemistry   Physics - 2024 - Swain - Variations in Packing as a Function of Side Chains in Random Copolymers and its.txt,scratch/prj/ch_sce_mine/MatAGen/outputs_example/420_Macro Chemistry   Physics - 2024 - Swain - Variations in Packing as a Function of Side Chains in Random Copolymers and its/420_Macro Chemistry   Physics - 2024 - Swain - Variations in Packing as a Function of Side Chains in Random Copolymers and its/pdf/420_Macro Chemistry   Physics - 2024 - Swain - Variations in Packing as a Function of Side Chains in Random Copolymers and its.txt,text_mining_GPT_extended
P2,thienoisoindigo-DPP-thiophene random copolymer,branched alkyl chain with ester functionality,alkyl (ester),2-decyltetradecyl ester,shorten π–π stacking distance,OFET,electronic,N/A,10 μm,52.2 kDa,N/A,2.6,9.72 × 10−3 cm2 V−1 s−1,N/A,N/A,N/A,N/A,N/A,N/A,N/A,amorphous,3.51 Å,25.98 Å,annealed at 150 °C,spin-coating,N/A,toluene,N/A,bottom-gate bottom-contact (BGBC),extended and highly ordered aligned fibers,420_Macro Chemistry   Physics - 2024 - Swain - Variations in Packing as a Function of Side Chains in Random Copolymers and its.txt,scratch/prj/ch_sce_mine/MatAGen/outputs_example/420_Macro Chemistry   Physics - 2024 - Swain - Variations in Packing as a Function of Side Chains in Random Copolymers and its/420_Macro Chemistry   Physics - 2024 - Swain - Variations in Packing as a Function of Side Chains in Random Copolymers and its/pdf/420_Macro Chemistry   Physics - 2024 - Swain - Variations in Packing as a Function of Side Chains in Random Copolymers and its.txt,text_mining_GPT_extended
P3,thienoisoindigo-DPP-thiophene random copolymer,triethylene glycol (TEG),EG,triethylene glycol (TEG),packing control; improve intermolecular interactions,OFET,electronic,N/A,10 μm,N/A,N/A,N/A,2.25 × 10−2 cm2 V−1 s−1,N/A,N/A,N/A,N/A,N/A,N/A,N/A,amorphous,3.51 Å,21.06 Å,annealed at 150 °C,spin-coating,N/A,toluene,N/A,bottom-gate bottom-contact (BGBC),highly aggregated films,420_Macro Chemistry   Physics - 2024 - Swain - Variations in Packing as a Function of Side Chains in Random Copolymers and its.txt,scratch/prj/ch_sce_mine/MatAGen/outputs_example/420_Macro Chemistry   Physics - 2024 - Swain - Variations in Packing as a Function of Side Chains in Random Copolymers and its/420_Macro Chemistry   Physics - 2024 - Swain - Variations in Packing as a Function of Side Chains in Random Copolymers and its/pdf/420_Macro Chemistry   Physics - 2024 - Swain - Variations in Packing as a Function of Side Chains in Random Copolymers and its.txt,text_mining_GPT_extended
P4,thienoisoindigo-DPP-thiophene random copolymer,siloxane terminated alkyl chain,siloxane,siloxane terminated alkyl chain,improve charge carrier mobility and ambient stability,OFET,electronic,N/A,10 μm,28.3 kDa,N/A,1.8,1.16 × 10−2 cm2 V−1 s−1,N/A,N/A,N/A,N/A,N/A,N/A,N/A,amorphous,3.48 Å,27.05 Å,annealed at 150 °C,spin-coating,N/A,toluene,N/A,bottom-gate bottom-contact (BGBC),smooth surface roughness,420_Macro Chemistry   Physics - 2024 - Swain - Variations in Packing as a Function of Side Chains in Random Copolymers and its.txt,scratch/prj/ch_sce_mine/MatAGen/outputs_example/420_Macro Chemistry   Physics - 2024 - Swain - Variations in Packing as a Function of Side Chains in Random Copolymers and its/420_Macro Chemistry   Physics - 2024 - Swain - Variations in Packing as a Function of Side Chains in Random Copolymers and its/pdf/420_Macro Chemistry   Physics - 2024 - Swain - Variations in Packing as a Function of Side Chains in Random Copolymers and its.txt,text_mining_GPT_extended
2DPP-OD-TEG,thiophene flanked diketopyrrolopyrrole (T-DPP-T) donor-acceptor backbone,2-octyl dodecyl (OD) and triethylene glycol (TEG) side chains,alkyl and oligo(ethylene glycol),2-octyl dodecyl (OD) and triethylene glycol (TEG),promote solubility of the polymer; enable facile ion insertion; improve crystallinity of polymer films,OECT,mixed ionic-electronic,115 nm,10 µm,N/A,N/A,N/A,N/A,N/A,146.2 F cm−3 (Na+ insertion at −0.9 V),≈7 F cm−1 V−1 s−1,N/A,N/A,N/A,N/A,N/A,N/A,N/A,0.1 m aqueous NaClO4 electrolyte,spin coating,N/A,N/A,0.1 m aqueous NaClO4,3-electrode electrochemical configuration with Ag/AgCl reference,smooth films,461_Adv Funct Materials - 2021 - Samuel - Single%E2%80%90Component CMOS%E2%80%90Like Logic using Diketopyrrolopyrrole%E2%80%90Based Ambipolar Organic.txt,scratch/prj/ch_sce_mine/MatAGen/outputs_example/461_Adv Funct Materials - 2021 - Samuel - Single%E2%80%90Component CMOS%E2%80%90Like Logic using Diketopyrrolopyrrole%E2%80%90Based Ambipolar Organic/461_Adv Funct Materials - 2021 - Samuel - Single%E2%80%90Component CMOS%E2%80%90Like Logic using Diketopyrrolopyrrole%E2%80%90Based Ambipolar Organic/pdf/461_Adv Funct Materials - 2021 - Samuel - Single%E2%80%90Component CMOS%E2%80%90Like Logic using Diketopyrrolopyrrole%E2%80%90Based Ambipolar Organic.txt,text_mining_GPT_extended
2DPP-OD-TEG,thiophene flanked diketopyrrolopyrrole (T-DPP-T) donor-acceptor backbone,2-octyl dodecyl (OD) and triethylene glycol (TEG) side chains,alkyl and oligo(ethylene glycol),2-octyl dodecyl (OD) and triethylene glycol (TEG),promote solubility of the polymer; enable facile ion insertion; improve crystallinity of polymer films,OECT,mixed ionic-electronic,115 nm,10 µm,N/A,N/A,N/A,N/A,N/A,61.6 F cm−3 (ClO4− insertion at 0.9 V),≈31 F cm−1 V−1 s−1,N/A,N/A,N/A,N/A,N/A,N/A,N/A,0.1 m aqueous NaClO4 electrolyte,spin coating,N/A,N/A,0.1 m aqueous NaClO4,3-electrode electrochemical configuration with Ag/AgCl reference,smooth films,461_Adv Funct Materials - 2021 - Samuel - Single%E2%80%90Component CMOS%E2%80%90Like Logic using Diketopyrrolopyrrole%E2%80%90Based Ambipolar Organic.txt,scratch/prj/ch_sce_mine/MatAGen/outputs_example/461_Adv Funct Materials - 2021 - Samuel - Single%E2%80%90Component CMOS%E2%80%90Like Logic using Diketopyrrolopyrrole%E2%80%90Based Ambipolar Organic/461_Adv Funct Materials - 2021 - Samuel - Single%E2%80%90Component CMOS%E2%80%90Like Logic using Diketopyrrolopyrrole%E2%80%90Based Ambipolar Organic/pdf/461_Adv Funct Materials - 2021 - Samuel - Single%E2%80%90Component CMOS%E2%80%90Like Logic using Diketopyrrolopyrrole%E2%80%90Based Ambipolar Organic.txt,text_mining_GPT_extended
p(g32T-T),gx2T-T repeat unit,triethylene glycol,oligoether,triethylene glycol,solubility; dopant compatibility,thermoelectric,electronic,25 to 100 nm,N/A,32 kg mol−1,N/A,2.5,18.7 ± 5.6 cm2 V −1 s−1,N/A,N/A,N/A,N/A,N/A,N/A,N/A,N/A,N/A,N/A,coprocessed with 20 mol % F4TCNQ,spin-coated,CHCl3:AcN (2:1),N/A,N/A,four-point probe and Seebeck measurement,higher degree of order,489_impact-of-oligoether-side-chain-length-on-the-thermoelectric-properties-of-a-polar-polythiophene.txt,scratch/prj/ch_sce_mine/MatAGen/outputs_example/489_impact-of-oligoether-side-chain-length-on-the-thermoelectric-properties-of-a-polar-polythiophene/489_impact-of-oligoether-side-chain-length-on-the-thermoelectric-properties-of-a-polar-polythiophene/pdf/489_impact-of-oligoether-side-chain-length-on-the-thermoelectric-properties-of-a-polar-polythiophene.txt,text_mining_GPT_extended
p(g42T-T),gx2T-T repeat unit,tetraethylene glycol,oligoether,tetraethylene glycol,solubility; dopant compatibility,thermoelectric,electronic,25 to 100 nm,N/A,24 kg mol−1,N/A,3.3,1.7 ± 0.5 cm2 V −1 s−1,N/A,N/A,N/A,N/A,N/A,N/A,N/A,N/A,N/A,N/A,coprocessed with 20 mol % F4TCNQ,spin-coated,CHCl3:AcN (2:1),N/A,N/A,four-point probe and Seebeck measurement,predominant face-on orientation,489_impact-of-oligoether-side-chain-length-on-the-thermoelectric-properties-of-a-polar-polythiophene.txt,scratch/prj/ch_sce_mine/MatAGen/outputs_example/489_impact-of-oligoether-side-chain-length-on-the-thermoelectric-properties-of-a-polar-polythiophene/489_impact-of-oligoether-side-chain-length-on-the-thermoelectric-properties-of-a-polar-polythiophene/pdf/489_impact-of-oligoether-side-chain-length-on-the-thermoelectric-properties-of-a-polar-polythiophene.txt,text_mining_GPT_extended
p(g62T-T),gx2T-T repeat unit,hexaethylene glycol,oligoether,hexaethylene glycol,solubility; dopant compatibility,thermoelectric,electronic,25 to 100 nm,N/A,28 kg mol−1,N/A,5.1,2.3 ± 0.7 cm2 V −1 s−1,N/A,N/A,N/A,N/A,N/A,N/A,N/A,N/A,N/A,N/A,coprocessed with 20 mol % F4TCNQ,spin-coated,CHCl3:AcN (2:1),N/A,N/A,four-point probe and Seebeck measurement,predominant face-on orientation,489_impact-of-oligoether-side-chain-length-on-the-thermoelectric-properties-of-a-polar-polythiophene.txt,scratch/prj/ch_sce_mine/MatAGen/outputs_example/489_impact-of-oligoether-side-chain-length-on-the-thermoelectric-properties-of-a-polar-polythiophene/489_impact-of-oligoether-side-chain-length-on-the-thermoelectric-properties-of-a-polar-polythiophene/pdf/489_impact-of-oligoether-side-chain-length-on-the-thermoelectric-properties-of-a-polar-polythiophene.txt,text_mining_GPT_extended
PFLPDB,fluorene,3-pentadecylphenol (3-PDP),alkyl,C15,processability and self-assembly,OFET,electronic,N/A,160 µm,79519 Da,N/A,1.21316,1.076 cm2·v–1·s–1,N/A,N/A,N/A,N/A,N/A,N/A,N/A,4.4 Å,51.36 Å,solvent polarity; 8 h self-assembly,spin coating,chloroform,chloroform,N/A,Si/SiO2/PFLPDB/Ag bottom-gate OFET,macroscopically oriented fibers,N/A,410_EPL-0010034_article.txt,scratch/prj/ch_sce_mine/MatAGen/outputs_example/410_EPL-0010034_article/410_EPL-0010034_article/pdf/410_EPL-0010034_article.txt,text_mining_GPT_extended
PDPPT-C2C6C8,poly(diketopyrrolopyrrole-co-thiophene),2-hexyl decyl (C2C6C8),alkyl,C2C6C8,solubility,N/A,electronic,100 nm,N/A,88.5,N/A,4.09,N/A,N/A,N/A,N/A,N/A,N/A,N/A,N/A,semi-crystalline,N/A,N/A,"εT = 0, 0.18, 0.34, 0.47, 0.59",spin-coating,chlorobenzene,N/A,N/A,N/A,preferred edge-on morphology,413_Adv Funct Materials - 2021 - Zhang - Molecular Origin of Strain%E2%80%90Induced Chain Alignment in PDPP%E2%80%90Based Semiconducting.txt,scratch/prj/ch_sce_mine/MatAGen/outputs_example/413_Adv Funct Materials - 2021 - Zhang - Molecular Origin of Strain%E2%80%90Induced Chain Alignment in PDPP%E2%80%90Based Semiconducting/413_Adv Funct Materials - 2021 - Zhang - Molecular Origin of Strain%E2%80%90Induced Chain Alignment in PDPP%E2%80%90Based Semiconducting/pdf/413_Adv Funct Materials - 2021 - Zhang - Molecular Origin of Strain%E2%80%90Induced Chain Alignment in PDPP%E2%80%90Based Semiconducting.txt,text_mining_GPT_extended
PDPPT-C2C8C10,poly(diketopyrrolopyrrole-co-thiophene),2-octyl dodecyl (C2C8C10),alkyl,C2C8C10,solubility,OFET,electronic,100 nm,50 µm,76.6,N/A,3.27,0.025 to 1.1 cm2 V–1 s–1,N/A,N/A,N/A,N/A,N/A,N/A,N/A,semi-crystalline,N/A,N/A,"εT = 0, 0.18, 0.34, 0.47, 0.59",spin-coating,chlorobenzene,N/A,N/A,bottom-gate top-contact OFET,highly aligned polymer crystallites,413_Adv Funct Materials - 2021 - Zhang - Molecular Origin of Strain%E2%80%90Induced Chain Alignment in PDPP%E2%80%90Based Semiconducting.txt,scratch/prj/ch_sce_mine/MatAGen/outputs_example/413_Adv Funct Materials - 2021 - Zhang - Molecular Origin of Strain%E2%80%90Induced Chain Alignment in PDPP%E2%80%90Based Semiconducting/413_Adv Funct Materials - 2021 - Zhang - Molecular Origin of Strain%E2%80%90Induced Chain Alignment in PDPP%E2%80%90Based Semiconducting/pdf/413_Adv Funct Materials - 2021 - Zhang - Molecular Origin of Strain%E2%80%90Induced Chain Alignment in PDPP%E2%80%90Based Semiconducting.txt,text_mining_GPT_extended
PDPPT-C2C10C12,poly(diketopyrrolopyrrole-co-thiophene),2-decyl tetradecyl (C2C10C12),alkyl,C2C10C12,solubility,N/A,electronic,100 nm,N/A,60.6,N/A,2.44,N/A,N/A,N/A,N/A,N/A,N/A,N/A,N/A,semi-crystalline,N/A,N/A,"εT = 0, 0.18, 0.34, 0.47, 0.59",spin-coating,chlorobenzene,N/A,N/A,N/A,bimodal morphology,413_Adv Funct Materials - 2021 - Zhang - Molecular Origin of Strain%E2%80%90Induced Chain Alignment in PDPP%E2%80%90Based Semiconducting.txt,scratch/prj/ch_sce_mine/MatAGen/outputs_example/413_Adv Funct Materials - 2021 - Zhang - Molecular Origin of Strain%E2%80%90Induced Chain Alignment in PDPP%E2%80%90Based Semiconducting/413_Adv Funct Materials - 2021 - Zhang - Molecular Origin of Strain%E2%80%90Induced Chain Alignment in PDPP%E2%80%90Based Semiconducting/pdf/413_Adv Funct Materials - 2021 - Zhang - Molecular Origin of Strain%E2%80%90Induced Chain Alignment in PDPP%E2%80%90Based Semiconducting.txt,text_mining_GPT_extended
PDPPT-C2C12C14,poly(diketopyrrolopyrrole-co-thiophene),2-dodecyl hexadecyl (C2C12C14),alkyl,C2C12C14,solubility,N/A,electronic,100 nm,N/A,61.8,N/A,2.97,N/A,N/A,N/A,N/A,N/A,N/A,N/A,N/A,semi-crystalline,N/A,N/A,"εT = 0, 0.18, 0.34, 0.47, 0.59",spin-coating,chlorobenzene,N/A,N/A,N/A,bimodal morphology,413_Adv Funct Materials - 2021 - Zhang - Molecular Origin of Strain%E2%80%90Induced Chain Alignment in PDPP%E2%80%90Based Semiconducting.txt,scratch/prj/ch_sce_mine/MatAGen/outputs_example/413_Adv Funct Materials - 2021 - Zhang - Molecular Origin of Strain%E2%80%90Induced Chain Alignment in PDPP%E2%80%90Based Semiconducting/413_Adv Funct Materials - 2021 - Zhang - Molecular Origin of Strain%E2%80%90Induced Chain Alignment in PDPP%E2%80%90Based Semiconducting/pdf/413_Adv Funct Materials - 2021 - Zhang - Molecular Origin of Strain%E2%80%90Induced Chain Alignment in PDPP%E2%80%90Based Semiconducting.txt,text_mining_GPT_extended
pNB,NDTI–BTI (wave-line backbone),2-decyltetradecyl (DT),alkyl,DT,N/A,OTFT; OTE,electronic,N/A,N/A,11.5 kg mol−1,N/A,1.6,N/A,0.0056 cm2 V−1 s−1,N/A,N/A,N/A,N/A,N/A,N/A,semi-crystalline,N/A,24.9 Å,30 mol% N-DMBI; annealed 120 °C 8 h,spin-coating,chlorobenzene,N/A,N/A,TC/BG OTFT; four-probe conductivity,face-on orientation,496_Advanced Materials - 2020 - Wang - Naphthodithiophenediimide Bithiopheneimide Copolymers for High%E2%80%90Performance n%E2%80%90Type.txt,scratch/prj/ch_sce_mine/MatAGen/outputs_example/496_Advanced Materials - 2020 - Wang - Naphthodithiophenediimide Bithiopheneimide Copolymers for High%E2%80%90Performance n%E2%80%90Type/496_Advanced Materials - 2020 - Wang - Naphthodithiophenediimide Bithiopheneimide Copolymers for High%E2%80%90Performance n%E2%80%90Type/pdf/496_Advanced Materials - 2020 - Wang - Naphthodithiophenediimide Bithiopheneimide Copolymers for High%E2%80%90Performance n%E2%80%90Type.txt,text_mining_GPT_extended
pNB-Tz,NDTI–BTI–Tz (pseudo-straight-line backbone),2-decyltetradecyl (DT),alkyl,DT,packing control,OTFT; OTE,electronic,N/A,N/A,11.6 kg mol−1,N/A,1.9,N/A,0.12 cm2 V−1 s−1,N/A,N/A,N/A,N/A,N/A,N/A,crystalline,3.45 Å,21.2 Å,30 mol% N-DMBI; annealed 120 °C 8 h,spin-coating,chlorobenzene,N/A,N/A,TC/BG OTFT; four-probe conductivity,edge-on orientation with high crystallinity,496_Advanced Materials - 2020 - Wang - Naphthodithiophenediimide Bithiopheneimide Copolymers for High%E2%80%90Performance n%E2%80%90Type.txt,scratch/prj/ch_sce_mine/MatAGen/outputs_example/496_Advanced Materials - 2020 - Wang - Naphthodithiophenediimide Bithiopheneimide Copolymers for High%E2%80%90Performance n%E2%80%90Type/496_Advanced Materials - 2020 - Wang - Naphthodithiophenediimide Bithiopheneimide Copolymers for High%E2%80%90Performance n%E2%80%90Type/pdf/496_Advanced Materials - 2020 - Wang - Naphthodithiophenediimide Bithiopheneimide Copolymers for High%E2%80%90Performance n%E2%80%90Type.txt,text_mining_GPT_extended
pNB-TzDP,NDTI–BTI–Tz (pseudo-straight-line backbone),3-decylpentadecyl (DP),alkyl,DP,packing control,OTFT; OTE,electronic,N/A,N/A,15.4 kg mol−1,N/A,2.3,N/A,0.55 cm2 V−1 s−1,N/A,N/A,N/A,N/A,N/A,N/A,crystalline,3.45 Å,22.1 Å,30 mol% N-DMBI; annealed 120 °C 8 h,spin-coating,chlorobenzene,N/A,N/A,TC/BG OTFT; four-probe conductivity,bimodal orientation with both face-on and edge-on fractions,496_Advanced Materials - 2020 - Wang - Naphthodithiophenediimide Bithiopheneimide Copolymers for High%E2%80%90Performance n%E2%80%90Type.txt,scratch/prj/ch_sce_mine/MatAGen/outputs_example/496_Advanced Materials - 2020 - Wang - Naphthodithiophenediimide Bithiopheneimide Copolymers for High%E2%80%90Performance n%E2%80%90Type/496_Advanced Materials - 2020 - Wang - Naphthodithiophenediimide Bithiopheneimide Copolymers for High%E2%80%90Performance n%E2%80%90Type/pdf/496_Advanced Materials - 2020 - Wang - Naphthodithiophenediimide Bithiopheneimide Copolymers for High%E2%80%90Performance n%E2%80%90Type.txt,text_mining_GPT_extended
PNDI2TEG-2Tz (P-3O),naphthalenediimide-dialkoxybithiazole (NDI-2Tz),TEG,OEG,N/A,host−dopant miscibility,OTE,electronic,N/A,N/A,46 kDa,N/A,N/A,N/A,1.40 cm2 V−1 s−1,N/A,N/A,N/A,N/A,N/A,N/A,semi-crystalline,3.47 nm,N/A,5-wt% N-DMBI,spin coating,CHCl3,N/A,N/A,MIS admittance & in-plane TE measurement,edge-on orientation,497_impact-of-oligo%28ethylene-glycol%29-side-chains-on-the-thermoelectric-properties-of-naphthalenediimide-dialkoxybithiazole.txt,scratch/prj/ch_sce_mine/MatAGen/outputs_example/497_impact-of-oligo%28ethylene-glycol%29-side-chains-on-the-thermoelectric-properties-of-naphthalenediimide-dialkoxybithiazole/497_impact-of-oligo%28ethylene-glycol%29-side-chains-on-the-thermoelectric-properties-of-naphthalenediimide-dialkoxybithiazole/pdf/497_impact-of-oligo%28ethylene-glycol%29-side-chains-on-the-thermoelectric-properties-of-naphthalenediimide-dialkoxybithiazole.txt,text_mining_GPT_extended
PNDI2HexEG-2Tz (P-6O),naphthalenediimide-dialkoxybithiazole (NDI-2Tz),HexEG,OEG,N/A,host−dopant miscibility,OTE,electronic,N/A,N/A,21 kDa,N/A,N/A,N/A,1.47 cm2 V−1 s−1,N/A,N/A,N/A,N/A,N/A,N/A,semi-crystalline,3.38 nm,N/A,5-wt% N-DMBI,spin coating,CHCl3,N/A,N/A,MIS admittance & in-plane TE measurement,bimodal packing,497_impact-of-oligo%28ethylene-glycol%29-side-chains-on-the-thermoelectric-properties-of-naphthalenediimide-dialkoxybithiazole.txt,scratch/prj/ch_sce_mine/MatAGen/outputs_example/497_impact-of-oligo%28ethylene-glycol%29-side-chains-on-the-thermoelectric-properties-of-naphthalenediimide-dialkoxybithiazole/497_impact-of-oligo%28ethylene-glycol%29-side-chains-on-the-thermoelectric-properties-of-naphthalenediimide-dialkoxybithiazole/pdf/497_impact-of-oligo%28ethylene-glycol%29-side-chains-on-the-thermoelectric-properties-of-naphthalenediimide-dialkoxybithiazole.txt,text_mining_GPT_extended
PNDI2BTEG-2Tz (P-B3O),naphthalenediimide-dialkoxybithiazole (NDI-2Tz),BTEG,OEG,N/A,host−dopant miscibility,OTE,electronic,N/A,N/A,72 kDa,N/A,N/A,N/A,0.15 cm2 V−1 s−1,N/A,N/A,N/A,N/A,N/A,N/A,semi-crystalline,3.46 nm,N/A,5-wt% N-DMBI,spin coating,CHCl3,N/A,N/A,MIS admittance & in-plane TE measurement,reduced crystallinity,497_impact-of-oligo%28ethylene-glycol%29-side-chains-on-the-thermoelectric-properties-of-naphthalenediimide-dialkoxybithiazole.txt,scratch/prj/ch_sce_mine/MatAGen/outputs_example/497_impact-of-oligo%28ethylene-glycol%29-side-chains-on-the-thermoelectric-properties-of-naphthalenediimide-dialkoxybithiazole/497_impact-of-oligo%28ethylene-glycol%29-side-chains-on-the-thermoelectric-properties-of-naphthalenediimide-dialkoxybithiazole/pdf/497_impact-of-oligo%28ethylene-glycol%29-side-chains-on-the-thermoelectric-properties-of-naphthalenediimide-dialkoxybithiazole.txt,text_mining_GPT_extended
P1,IDTT–fluoro-benzothiadiazole A–D–A backbone,hexyl-phenyl,conjugated,hexyl,study effects on OFET performance,OFET,electronic,N/A,10 µm,61.8 kDa,N/A,1.14,0.086,N/A,≈6.2 nF cm−2,N/A,N/A,N/A,N/A,N/A,amorphous,N/A,N/A,annealed at 250 °C,spin-coated at 2000 rpm for 60 s,chlorobenzene,chlorobenzene,N/A,staggered TG/BC OFET geometry,significantly rough morphology,439_Macro Chemistry   Physics - 2017 - Opoku - Conjugated Side Chain Tuning Effect of Indacenodithieno 3 2%E2%80%90b thiophene and.txt,scratch/prj/ch_sce_mine/MatAGen/outputs_example/439_Macro Chemistry   Physics - 2017 - Opoku - Conjugated Side Chain Tuning Effect of Indacenodithieno 3 2%E2%80%90b thiophene and/439_Macro Chemistry   Physics - 2017 - Opoku - Conjugated Side Chain Tuning Effect of Indacenodithieno 3 2%E2%80%90b thiophene and/pdf/439_Macro Chemistry   Physics - 2017 - Opoku - Conjugated Side Chain Tuning Effect of Indacenodithieno 3 2%E2%80%90b thiophene and.txt,text_mining_GPT_extended
P1,IDTT–fluoro-benzothiadiazole A–D–A backbone,hexyl-phenyl,conjugated,hexyl,study effects on OFET performance,OFET,electronic,N/A,10 µm,61.8 kDa,N/A,1.14,0.074,N/A,≈6.2 nF cm−2,N/A,N/A,N/A,N/A,N/A,amorphous,N/A,N/A,annealed at 250 °C,spin-coated at 2000 rpm for 60 s,o-dichlorobenzene,chlorobenzene,N/A,staggered TG/BC OFET geometry,N/A,439_Macro Chemistry   Physics - 2017 - Opoku - Conjugated Side Chain Tuning Effect of Indacenodithieno 3 2%E2%80%90b thiophene and.txt,scratch/prj/ch_sce_mine/MatAGen/outputs_example/439_Macro Chemistry   Physics - 2017 - Opoku - Conjugated Side Chain Tuning Effect of Indacenodithieno 3 2%E2%80%90b thiophene and/439_Macro Chemistry   Physics - 2017 - Opoku - Conjugated Side Chain Tuning Effect of Indacenodithieno 3 2%E2%80%90b thiophene and/pdf/439_Macro Chemistry   Physics - 2017 - Opoku - Conjugated Side Chain Tuning Effect of Indacenodithieno 3 2%E2%80%90b thiophene and.txt,text_mining_GPT_extended
P1,IDTT–fluoro-benzothiadiazole A–D–A backbone,hexyl-phenyl,conjugated,hexyl,study effects on OFET performance,OFET,electronic,N/A,10 µm,61.8 kDa,N/A,1.14,0.051,N/A,≈6.2 nF cm−2,N/A,N/A,N/A,N/A,N/A,amorphous,N/A,N/A,annealed at 250 °C,spin-coated at 2000 rpm for 60 s,1-chloronaphthalene,chlorobenzene,N/A,staggered TG/BC OFET geometry,N/A,439_Macro Chemistry   Physics - 2017 - Opoku - Conjugated Side Chain Tuning Effect of Indacenodithieno 3 2%E2%80%90b thiophene and.txt,scratch/prj/ch_sce_mine/MatAGen/outputs_example/439_Macro Chemistry   Physics - 2017 - Opoku - Conjugated Side Chain Tuning Effect of Indacenodithieno 3 2%E2%80%90b thiophene and/439_Macro Chemistry   Physics - 2017 - Opoku - Conjugated Side Chain Tuning Effect of Indacenodithieno 3 2%E2%80%90b thiophene and/pdf/439_Macro Chemistry   Physics - 2017 - Opoku - Conjugated Side Chain Tuning Effect of Indacenodithieno 3 2%E2%80%90b thiophene and.txt,text_mining_GPT_extended
P2,IDTT–fluoro-benzothiadiazole A–D–A backbone,hexyl-thienyl,conjugated,hexyl,study effects on OFET performance,OFET,electronic,N/A,10 µm,42.3 kDa,N/A,1.23,0.211,N/A,≈6.2 nF cm−2,N/A,N/A,N/A,N/A,N/A,amorphous,N/A,N/A,annealed at 250 °C,spin-coated at 2000 rpm for 60 s,chlorobenzene,chlorobenzene,N/A,staggered TG/BC OFET geometry,"smooth surface morphology, well-packed and interconnected grains",439_Macro Chemistry   Physics - 2017 - Opoku - Conjugated Side Chain Tuning Effect of Indacenodithieno 3 2%E2%80%90b thiophene and.txt,scratch/prj/ch_sce_mine/MatAGen/outputs_example/439_Macro Chemistry   Physics - 2017 - Opoku - Conjugated Side Chain Tuning Effect of Indacenodithieno 3 2%E2%80%90b thiophene and/439_Macro Chemistry   Physics - 2017 - Opoku - Conjugated Side Chain Tuning Effect of Indacenodithieno 3 2%E2%80%90b thiophene and/pdf/439_Macro Chemistry   Physics - 2017 - Opoku - Conjugated Side Chain Tuning Effect of Indacenodithieno 3 2%E2%80%90b thiophene and.txt,text_mining_GPT_extended
