Repository: Rkl2023/Text-mining-postprocessing

Project overview
----------------
PolyStruct-Mine extracts polymer structural information from text-mined names (OPSIN + heuristics) and image-derived candidates (DECIMER/image pool). It standardizes backbone and side-chain representations, matches text rows to image candidates, and outputs repeat-unit SMILES with provenance, confidence, and audit logs.

Pipeline architecture (Layers 0–4)
1. Layer 0 — Standardization: Normalize schema/columns, clean names/SMILES, log schema report.
2. Layer 1 — Name → Structure: OPSIN (via JPype + local JAR) plus domain dictionaries/alkyl heuristics to derive backbone/sidechain SMILES from text.
3.

File: data/user_polymer.csv (part 10 of 11)
polymer_name,backbone,side_chain,side_chain_type,side_chain_length,side_chain_design_intent,device_type,transport_regime,film_thickness,channel_length,molecular_weight_mn,molecular_weight_mw,dispersity,mobility_h,mobility_e,capacitance,uc_star,pce,jsc,voc,ff,crystallinity,pi_pi_spacing,lamellar_spacing,experiment_condition,processing_method,processing_solvent,synthesis_solvent,electrolyte,measurement_method,notes,_source_file,_source_path,_config_name
P2,IDTT–fluoro-benzothiadiazole A–D–A backbone,hexyl-thienyl,conjugated,hexyl,study effects on OFET performance,OFET,electronic,N/A,10 µm,42.3 kDa,N/A,1.23,0.167,N/A,≈6.2 nF cm−2,N/A,N/A,N/A,N/A,N/A,amorphous,N/A,N/A,annealed at 250 °C,spin-coated at 2000 rpm for 60 s,o-dichlorobenzene,chlorobenzene,N/A,staggered TG/BC OFET geometry,N/A,439_Macro Chemistry   Physics - 2017 - Opoku - Conjugated Side Chain Tuning Effect of Indacenodithieno 3 2%E2%80%90b thiophene and.txt,scratch/prj/ch_sce_mine/MatAGen/outputs_example/439_Macro Chemistry   Physics - 2017 - Opoku - Conjugated Side Chain Tuning Effect of Indacenodithieno 3 2%E2%80%90b thiophene and/439_Macro Chemistry   Physics - 2017 - Opoku - Conjugated Side Chain Tuning Effect of Indacenodithieno 3 2%E2%80%90b thiophene and/pdf/439_Macro Chemistry   Physics - 2017 - Opoku - Conjugated Side Chain Tuning Effect of Indacenodithieno 3 2%E2%80%90b thiophene and.txt,text_mining_GPT_extended
P2,IDTT–fluoro-benzothiadiazole A–D–A backbone,hexyl-thienyl,conjugated,hexyl,study effects on OFET performance,OFET,electronic,N/A,10 µm,42.3 kDa,N/A,1.23,0.080,N/A,≈6.2 nF cm−2,N/A,N/A,N/A,N/A,N/A,amorphous,N/A,N/A,annealed at 250 °C,spin-coated at 2000 rpm for 60 s,1-chloronaphthalene,chlorobenzene,N/A,staggered TG/BC OFET geometry,N/A,439_Macro Chemistry   Physics - 2017 - Opoku - Conjugated Side Chain Tuning Effect of Indacenodithieno 3 2%E2%80%90b thiophene and.txt,scratch/prj/ch_sce_mine/MatAGen/outputs_example/439_Macro Chemistry   Physics - 2017 - Opoku - Conjugated Side Chain Tuning Effect of Indacenodithieno 3 2%E2%80%90b thiophene and/439_Macro Chemistry   Physics - 2017 - Opoku - Conjugated Side Chain Tuning Effect of Indacenodithieno 3 2%E2%80%90b thiophene and/pdf/439_Macro Chemistry   Physics - 2017 - Opoku - Conjugated Side Chain Tuning Effect of Indacenodithieno 3 2%E2%80%90b thiophene and.txt,text_mining_GPT_extended
PNDI2TEG-2Tz,NDI-2Tz backbone,linear ethylene glycol type side chains,ethylene glycol,N/A,improve host/dopant miscibility,thermoelectric,electronic,N/A,N/A,N/A,N/A,N/A,N/A,0.035 cm2 V–1 s–1,N/A,N/A,N/A,N/A,N/A,N/A,N/A,0.40 nm and 0.36 nm,2.35 nm (pristine); 2.43 nm (doped),7 wt% n-DMBI doping,N/A,N/A,N/A,N/A,N/A,fibril-textured morphologies,491_Advanced Materials - 2020 - Liu - Amphipathic Side Chain of a Conjugated Polymer Optimizes Dopant Location toward Efficient.txt,scratch/prj/ch_sce_mine/MatAGen/outputs_example/491_Advanced Materials - 2020 - Liu - Amphipathic Side Chain of a Conjugated Polymer Optimizes Dopant Location toward Efficient/491_Advanced Materials - 2020 - Liu - Amphipathic Side Chain of a Conjugated Polymer Optimizes Dopant Location toward Efficient/pdf/491_Advanced Materials - 2020 - Liu - Amphipathic Side Chain of a Conjugated Polymer Optimizes Dopant Location toward Efficient.txt,text_mining_GPT_extended
PNDI2C8TEG-2Tz,NDI-2Tz backbone,alkyl spacer between backbone and ethylene glycol segment,amphipathic,N/A,control dopant location away from backbone,thermoelectric,electronic,N/A,N/A,N/A,N/A,N/A,N/A,0.048 cm2 V–1 s–1,N/A,N/A,N/A,N/A,N/A,N/A,N/A,≈0.35 nm,≈3.25 nm,5 wt% n-DMBI doping,N/A,N/A,N/A,ion-gel,ion-gel-based MIS device,bimodal orientation,491_Advanced Materials - 2020 - Liu - Amphipathic Side Chain of a Conjugated Polymer Optimizes Dopant Location toward Efficient.txt,scratch/prj/ch_sce_mine/MatAGen/outputs_example/491_Advanced Materials - 2020 - Liu - Amphipathic Side Chain of a Conjugated Polymer Optimizes Dopant Location toward Efficient/491_Advanced Materials - 2020 - Liu - Amphipathic Side Chain of a Conjugated Polymer Optimizes Dopant Location toward Efficient/pdf/491_Advanced Materials - 2020 - Liu - Amphipathic Side Chain of a Conjugated Polymer Optimizes Dopant Location toward Efficient.txt,text_mining_GPT_extended
PNDI2HexEG-2Tz,NDI-2Tz backbone,polar side chain with a length similar to the amphipathic side chain of PNDI2C8TEG-2Tz,polar,N/A,N/A,thermoelectric,electronic,N/A,N/A,N/A,N/A,N/A,N/A,N/A,N/A,N/A,N/A,N/A,N/A,N/A,N/A,N/A,N/A,5 wt% n-DMBI doping,N/A,N/A,N/A,N/A,N/A,facilitate the molecular doping,491_Advanced Materials - 2020 - Liu - Amphipathic Side Chain of a Conjugated Polymer Optimizes Dopant Location toward Efficient.txt,scratch/prj/ch_sce_mine/MatAGen/outputs_example/491_Advanced Materials - 2020 - Liu - Amphipathic Side Chain of a Conjugated Polymer Optimizes Dopant Location toward Efficient/491_Advanced Materials - 2020 - Liu - Amphipathic Side Chain of a Conjugated Polymer Optimizes Dopant Location toward Efficient/pdf/491_Advanced Materials - 2020 - Liu - Amphipathic Side Chain of a Conjugated Polymer Optimizes Dopant Location toward Efficient.txt,text_mining_GPT_extended
PgBT(Ion)2gTT,donor−acceptor (D-A) conjugated backbone,mixed glycol/anionic sulfonate side chains,glycol and anionic,sodium 3-hydroxypropane-1-sulfonate,increase volumetric capacitance; cationic charge compensation,OECT,mixed ionic-electronic,61.31 ± 3.64 nm,20 μm,N/A,N/A,N/A,1.02 cm2·V−1·s−1,N/A,143 F·cm−3,145.33 F·cm−1·V−1·s−1,N/A,N/A,N/A,N/A,N/A,0.36 nm,1.8 nm,measured at 0.8 V vs Ag/AgCl,spin-coating at 2000 rpm,CHCl3,DMF,100 mM NaCl,OECT devices with Ag/AgCl gate,bimodal crystalline orientation,447_enhanced-organic-electrochemical-transistor-performance-of-donor-acceptor-conjugated-polymers-modified-with-hybrid.txt,scratch/prj/ch_sce_mine/MatAGen/outputs_example/447_enhanced-organic-electrochemical-transistor-performance-of-donor-acceptor-conjugated-polymers-modified-with-hybrid/447_enhanced-organic-electrochemical-transistor-performance-of-donor-acceptor-conjugated-polymers-modified-with-hybrid/pdf/447_enhanced-organic-electrochemical-transistor-performance-of-donor-acceptor-conjugated-polymers-modified-with-hybrid.txt,text_mining_GPT_extended
PgBT(TriEG)2gTT,donor−acceptor (D-A) conjugated backbone,triethylene glycol monomethyl ether,glycol,triethylene glycol,increase volumetric capacitance,OECT,mixed ionic-electronic,59.72 ± 4.21 nm,20 μm,N/A,N/A,N/A,0.26 cm2·V−1·s−1,N/A,147 F·cm−3,39.37 F·cm−1·V−1·s−1,N/A,N/A,N/A,N/A,N/A,0.36 nm,1.8 nm,measured at 0.8 V vs Ag/AgCl,spin-coating at 2000 rpm,CHCl3,DMF,100 mM NaCl,OECT devices with Ag/AgCl gate,limited face-on stacking,447_enhanced-organic-electrochemical-transistor-performance-of-donor-acceptor-conjugated-polymers-modified-with-hybrid.txt,scratch/prj/ch_sce_mine/MatAGen/outputs_example/447_enhanced-organic-electrochemical-transistor-performance-of-donor-acceptor-conjugated-polymers-modified-with-hybrid/447_enhanced-organic-electrochemical-transistor-performance-of-donor-acceptor-conjugated-polymers-modified-with-hybrid/pdf/447_enhanced-organic-electrochemical-transistor-performance-of-donor-acceptor-conjugated-polymers-modified-with-hybrid.txt,text_mining_GPT_extended
PgBT(F)2gTT,donor−acceptor (D-A) conjugated backbone,fluorine-functionalized side chains,fluorinated,N/A,N/A,OECT,mixed ionic-electronic,60.47 ± 5.50 nm,20 μm,N/A,N/A,N/A,1.03 cm2·V−1·s−1,N/A,121 F·cm−3,125.43 F·cm−1·V−1·s−1,N/A,N/A,N/A,N/A,N/A,0.36 nm,1.8 nm,measured at 0.8 V vs Ag/AgCl,spin-coating at 2000 rpm,CHCl3,N/A,100 mM NaCl,OECT devices with Ag/AgCl gate,bimodal crystal orientation,447_enhanced-organic-electrochemical-transistor-performance-of-donor-acceptor-conjugated-polymers-modified-with-hybrid.txt,scratch/prj/ch_sce_mine/MatAGen/outputs_example/447_enhanced-organic-electrochemical-transistor-performance-of-donor-acceptor-conjugated-polymers-modified-with-hybrid/447_enhanced-organic-electrochemical-transistor-performance-of-donor-acceptor-conjugated-polymers-modified-with-hybrid/pdf/447_enhanced-organic-electrochemical-transistor-performance-of-donor-acceptor-conjugated-polymers-modified-with-hybrid.txt,text_mining_GPT_extended
p(1gNDI-T2),"naphthalene-1,4,5,8-tetracarboxylic-diimide-bithiophene backbone",branched ethylene glycol (EG) side chains,EG,1g,mixed charge transport,OECT,mixed ionic-electronic,N/A,5 μm,N/A,95.3 kDa,N/A,N/A,1.29 × 10−4 cm2 V−1 s−1,235.5 ± 25.5 F cm−3,30.8 ± 2.0 mF cm−1 V−1 s−1,N/A,N/A,N/A,N/A,semi-crystalline (retains crystals when wet),N/A,2.2 nm,0.1 mol L−1 NaCl,N/A,N/A,N/A,0.1 mol L−1 NaCl,interdigitated OECT channels gated with Ag/AgCl,virtually no passive swelling,481_Advanced Materials - 2024 - Surgailis - The Role of Side Chains and Hydration on Mixed Charge Transport in n%E2%80%90Type Polymer.txt,scratch/prj/ch_sce_mine/MatAGen/outputs_example/481_Advanced Materials - 2024 - Surgailis - The Role of Side Chains and Hydration on Mixed Charge Transport in n%E2%80%90Type Polymer/481_Advanced Materials - 2024 - Surgailis - The Role of Side Chains and Hydration on Mixed Charge Transport in n%E2%80%90Type Polymer/pdf/481_Advanced Materials - 2024 - Surgailis - The Role of Side Chains and Hydration on Mixed Charge Transport in n%E2%80%90Type Polymer.txt,text_mining_GPT_extended
p(2gNDI-T2),"naphthalene-1,4,5,8-tetracarboxylic-diimide-bithiophene backbone",branched ethylene glycol (EG) side chains,EG,2g,mixed charge transport,OECT,mixed ionic-electronic,N/A,5 μm,N/A,49.9 kDa,N/A,N/A,9.83 × 10−4 cm2 V−1 s−1,168.4 ± 10.6 F cm−3,166.5 ± 26.6 mF cm−1 V−1 s−1,N/A,N/A,N/A,N/A,semi-crystalline (retains crystals when wet),N/A,N/A,0.1 mol L−1 NaCl,N/A,N/A,N/A,0.1 mol L−1 NaCl,interdigitated OECT channels gated with Ag/AgCl,∼6% passive swelling,481_Advanced Materials - 2024 - Surgailis - The Role of Side Chains and Hydration on Mixed Charge Transport in n%E2%80%90Type Polymer.txt,scratch/prj/ch_sce_mine/MatAGen/outputs_example/481_Advanced Materials - 2024 - Surgailis - The Role of Side Chains and Hydration on Mixed Charge Transport in n%E2%80%90Type Polymer/481_Advanced Materials - 2024 - Surgailis - The Role of Side Chains and Hydration on Mixed Charge Transport in n%E2%80%90Type Polymer/pdf/481_Advanced Materials - 2024 - Surgailis - The Role of Side Chains and Hydration on Mixed Charge Transport in n%E2%80%90Type Polymer.txt,text_mining_GPT_extended
p(3gNDI-T2),"naphthalene-1,4,5,8-tetracarboxylic-diimide-bithiophene backbone",branched ethylene glycol (EG) side chains,EG,3g,mixed charge transport,OECT,mixed ionic-electronic,N/A,5 μm,N/A,40.7 kDa,N/A,N/A,4.76 × 10−4 cm2 V−1 s−1,156.5 ± 10.8 F cm−3,76.0 ± 26.6 mF cm−1 V−1 s−1,N/A,N/A,N/A,N/A,semi-crystalline (becomes amorphous when wet),N/A,2.6 nm,0.1 mol L−1 NaCl,N/A,N/A,N/A,0.1 mol L−1 NaCl,interdigitated OECT channels gated with Ag/AgCl,complete disappearance of the crystal signals,481_Advanced Materials - 2024 - Surgailis - The Role of Side Chains and Hydration on Mixed Charge Transport in n%E2%80%90Type Polymer.txt,scratch/prj/ch_sce_mine/MatAGen/outputs_example/481_Advanced Materials - 2024 - Surgailis - The Role of Side Chains and Hydration on Mixed Charge Transport in n%E2%80%90Type Polymer/481_Advanced Materials - 2024 - Surgailis - The Role of Side Chains and Hydration on Mixed Charge Transport in n%E2%80%90Type Polymer/pdf/481_Advanced Materials - 2024 - Surgailis - The Role of Side Chains and Hydration on Mixed Charge Transport in n%E2%80%90Type Polymer.txt,text_mining_GPT_extended
p(4gNDI-T2),"naphthalene-1,4,5,8-tetracarboxylic-diimide-bithiophene backbone",branched ethylene glycol (EG) side chains,EG,4g,mixed charge transport,OECT,mixed ionic-electronic,N/A,5 μm,N/A,22.0 kDa,N/A,N/A,5.17 × 10−4 cm2 V−1 s−1,134.3 ± 10.5 F cm−3,73.7 ± 14.9 mF cm−1 V−1 s−1,N/A,N/A,N/A,N/A,semi-crystalline (becomes amorphous when wet),N/A,N/A,0.1 mol L−1 NaCl,N/A,N/A,N/A,0.1 mol L−1 NaCl,interdigitated OECT channels gated with Ag/AgCl,film hydrogelation,481_Advanced Materials - 2024 - Surgailis - The Role of Side Chains and Hydration on Mixed Charge Transport in n%E2%80%90Type Polymer.txt,scratch/prj/ch_sce_mine/MatAGen/outputs_example/481_Advanced Materials - 2024 - Surgailis - The Role of Side Chains and Hydration on Mixed Charge Transport in n%E2%80%90Type Polymer/481_Advanced Materials - 2024 - Surgailis - The Role of Side Chains and Hydration on Mixed Charge Transport in n%E2%80%90Type Polymer/pdf/481_Advanced Materials - 2024 - Surgailis - The Role of Side Chains and Hydration on Mixed Charge Transport in n%E2%80%90Type Polymer.txt,text_mining_GPT_extended
P3HT,polythiophene,hexyl,alkyl,C6,N/A,OECT,mixed ionic-electronic,200 to 300 ± 50 nm,10 μm,N/A,"16,000 g/mol",N/A,2.7 × 10−2 ± 2.2 × 10−2 cm2 V−1 s−1,N/A,6 ± 5 F/cm3,N/A,N/A,N/A,N/A,N/A,crystalline,N/A,N/A,1 M KCl/KClO4/KPF6/KTFSI,spin-coating,anhydrous dichlorobenzene,N/A,"KCl, KClO4, KPF6, KTFSI (1 M)",interdigitated OECT w/ Ag/AgCl gate,high crystallinity,467_Electrochemical Science Adv - 2021 - Wagner - The combined influence of polythiophene side chains and electrolyte anions on.txt,scratch/prj/ch_sce_mine/MatAGen/outputs_example/467_Electrochemical Science Adv - 2021 - Wagner - The combined influence of polythiophene side chains and electrolyte anions on/467_Electrochemical Science Adv - 2021 - Wagner - The combined influence of polythiophene side chains and electrolyte anions on/pdf/467_Electrochemical Science Adv - 2021 - Wagner - The combined influence of polythiophene side chains and electrolyte anions on.txt,text_mining_GPT_extended
PTCOOR,polythiophene,ethyl ester,ester,ethyl,N/A,OECT,mixed ionic-electronic,200 to 300 ± 50 nm,10 μm,N/A,"15,000-25,000 g/mol",N/A,4.5 × 10−2 ± 7.2 × 10−3 cm2 V−1 s−1,N/A,70 ± 40 F/cm3,N/A,N/A,N/A,N/A,N/A,crystalline,N/A,N/A,1 M KCl/KClO4/KPF6/KTFSI,spin-coating,anhydrous dichlorobenzene,N/A,"KCl, KClO4, KPF6, KTFSI (1 M)",interdigitated OECT w/ Ag/AgCl gate,crystalline order,467_Electrochemical Science Adv - 2021 - Wagner - The combined influence of polythiophene side chains and electrolyte anions on.txt,scratch/prj/ch_sce_mine/MatAGen/outputs_example/467_Electrochemical Science Adv - 2021 - Wagner - The combined influence of polythiophene side chains and electrolyte anions on/467_Electrochemical Science Adv - 2021 - Wagner - The combined influence of polythiophene side chains and electrolyte anions on/pdf/467_Electrochemical Science Adv - 2021 - Wagner - The combined influence of polythiophene side chains and electrolyte anions on.txt,text_mining_GPT_extended
P3MEEMT,polythiophene,oligoethylene glycol (-O(CH2CH2O)2CH3),EG,EG2,N/A,OECT,mixed ionic-electronic,200 to 300 ± 50 nm,10 μm,N/A,N/A,N/A,6.4 × 10−3 ± 1.1 × 10−3 cm2 V−1 s−1,N/A,170 ± 20 F/cm3,N/A,N/A,N/A,N/A,N/A,amorphous,N/A,N/A,1 M KCl/KClO4/KPF6/KTFSI,spin-coating,anhydrous dichlorobenzene,N/A,"KCl, KClO4, KPF6, KTFSI (1 M)",interdigitated OECT w/ Ag/AgCl gate,broad features,467_Electrochemical Science Adv - 2021 - Wagner - The combined influence of polythiophene side chains and electrolyte anions on.txt,scratch/prj/ch_sce_mine/MatAGen/outputs_example/467_Electrochemical Science Adv - 2021 - Wagner - The combined influence of polythiophene side chains and electrolyte anions on/467_Electrochemical Science Adv - 2021 - Wagner - The combined influence of polythiophene side chains and electrolyte anions on/pdf/467_Electrochemical Science Adv - 2021 - Wagner - The combined influence of polythiophene side chains and electrolyte anions on.txt,text_mining_GPT_extended
PTOH,polythiophene,hydroxyl-terminated,hydroxy,N/A,N/A,OECT,mixed ionic-electronic,200 to 300 ± 50 nm,10 μm,N/A,N/A,N/A,1.4 × 10−2 ± 4.0 × 10−3 cm2 V−1 s−1,N/A,140 ± 10 F/cm3,N/A,N/A,N/A,N/A,N/A,amorphous,N/A,N/A,1 M KCl/KClO4/KPF6/KTFSI,spin-coating,anhydrous dimethylformamide,N/A,"KCl, KClO4, KPF6, KTFSI (1 M)",interdigitated OECT w/ Ag/AgCl gate,amorphous,467_Electrochemical Science Adv - 2021 - Wagner - The combined influence of polythiophene side chains and electrolyte anions on.txt,scratch/prj/ch_sce_mine/MatAGen/outputs_example/467_Electrochemical Science Adv - 2021 - Wagner - The combined influence of polythiophene side chains and electrolyte anions on/467_Electrochemical Science Adv - 2021 - Wagner - The combined influence of polythiophene side chains and electrolyte anions on/pdf/467_Electrochemical Science Adv - 2021 - Wagner - The combined influence of polythiophene side chains and electrolyte anions on.txt,text_mining_GPT_extended
PTCOOH,polythiophene,carboxylic acid,carboxylic acid,N/A,N/A,OECT,mixed ionic-electronic,200 to 300 ± 50 nm,10 μm,N/A,"15,000-25,000 g/mol",N/A,1.0 × 10−2 ± 3.1 × 10−2 cm2 V−1 s−1,N/A,160 ± 30 F/cm3,N/A,N/A,N/A,N/A,N/A,amorphous,N/A,N/A,1 M KCl/KClO4/KPF6/KTFSI,spin-coating,anhydrous dimethylformamide,N/A,"KCl, KClO4, KPF6, KTFSI (1 M)",interdigitated OECT w/ Ag/AgCl gate,amorphous networks,467_Electrochemical Science Adv - 2021 - Wagner - The combined influence of polythiophene side chains and electrolyte anions on.txt,scratch/prj/ch_sce_mine/MatAGen/outputs_example/467_Electrochemical Science Adv - 2021 - Wagner - The combined influence of polythiophene side chains and electrolyte anions on/467_Electrochemical Science Adv - 2021 - Wagner - The combined influence of polythiophene side chains and electrolyte anions on/pdf/467_Electrochemical Science Adv - 2021 - Wagner - The combined influence of polythiophene side chains and electrolyte anions on.txt,text_mining_GPT_extended
f-BSeI2TEG-T,selenium-incorporated bithiophene imide,TEG chains,EG,TEG,elevating n-doping efficiency and miscibility,PTE,electronic,N/A,N/A,9.1 kDa,N/A,1.5,N/A,2.9×10−2 cm2 V−1 s−1,N/A,N/A,N/A,N/A,N/A,N/A,N/A,3.64 Å,23.3 Å,N-DMBI doping 4 mg mL−1,sequential N-DMBI doping (Au catalyst),N/A,toluene,N/A,thermovoltage with Peltier; TG/BC OFET,edge-on predominant orientation,500_Adv Funct Materials - 2023 - Li - Selenium Substitution in Bithiophene Imide Polymer Semiconductors Enables.txt,scratch/prj/ch_sce_mine/MatAGen/outputs_example/500_Adv Funct Materials - 2023 - Li - Selenium Substitution in Bithiophene Imide Polymer Semiconductors Enables/500_Adv Funct Materials - 2023 - Li - Selenium Substitution in Bithiophene Imide Polymer Semiconductors Enables/pdf/500_Adv Funct Materials - 2023 - Li - Selenium Substitution in Bithiophene Imide Polymer Semiconductors Enables.txt,text_mining_GPT_extended
f-BSeI2TEG-FT,selenium-incorporated bithiophene imide,TEG chains,EG,TEG,elevating n-doping efficiency and miscibility,PTE,electronic,≈35 nm,N/A,8.3 kDa,N/A,1.4,N/A,6.2×10−2 cm2 V−1 s−1,N/A,N/A,N/A,N/A,N/A,N/A,N/A,3.60 Å,23.2 Å,N-DMBI doping 2 mg mL−1,sequential N-DMBI doping (Au catalyst),N/A,toluene,N/A,thermovoltage with Peltier; TG/BC OFET,more evident fiber-like feature,500_Adv Funct Materials - 2023 - Li - Selenium Substitution in Bithiophene Imide Polymer Semiconductors Enables.txt,scratch/prj/ch_sce_mine/MatAGen/outputs_example/500_Adv Funct Materials - 2023 - Li - Selenium Substitution in Bithiophene Imide Polymer Semiconductors Enables/500_Adv Funct Materials - 2023 - Li - Selenium Substitution in Bithiophene Imide Polymer Semiconductors Enables/pdf/500_Adv Funct Materials - 2023 - Li - Selenium Substitution in Bithiophene Imide Polymer Semiconductors Enables.txt,text_mining_GPT_extended
f-BSeI2-FT,selenium-incorporated bithiophene imide,2-octyldodecyl chain,alkyl,2-octyldodecyl,N/A,PTE,electronic,N/A,N/A,N/A,N/A,N/A,N/A,N/A,N/A,N/A,N/A,N/A,N/A,N/A,N/A,N/A,N/A,N-DMBI doping,sequential N-DMBI doping (Au catalyst),N/A,N/A,N/A,thermovoltage with Peltier,N/A,500_Adv Funct Materials - 2023 - Li - Selenium Substitution in Bithiophene Imide Polymer Semiconductors Enables.txt,scratch/prj/ch_sce_mine/MatAGen/outputs_example/500_Adv Funct Materials - 2023 - Li - Selenium Substitution in Bithiophene Imide Polymer Semiconductors Enables/500_Adv Funct Materials - 2023 - Li - Selenium Substitution in Bithiophene Imide Polymer Semiconductors Enables/pdf/500_Adv Funct Materials - 2023 - Li - Selenium Substitution in Bithiophene Imide Polymer Semiconductors Enables.txt,text_mining_GPT_extended
PNDI-2O-Tz,naphthalenediimide-dialkoxybithiazole copolymer,amphipathic oligoethylene glycol side chains,EG,EG2,host-dopant miscibility,OTE; OECT,mixed ionic-electronic,N/A,N/A,14.65 kDa,N/A,1.71,N/A,0.04 cm2 V−1 s−1,135 F cm−3,6 F cm−1 V−1 s−1,N/A,N/A,N/A,N/A,semi-crystalline,3.45 Å,23.5 Å,doping 5 wt% N-DMBI,"spin coating, thermal annealing",HFIP,N/A,aqueous electrolyte,aqueous-gated OECT device,dominant edge-on orientation,446_enhancing-charge-transport-performance-of-n-doped-conjugated-polymers-by-customizing-amphipathic-side-chains.txt,scratch/prj/ch_sce_mine/MatAGen/outputs_example/446_enhancing-charge-transport-performance-of-n-doped-conjugated-polymers-by-customizing-amphipathic-side-chains/446_enhancing-charge-transport-performance-of-n-doped-conjugated-polymers-by-customizing-amphipathic-side-chains/pdf/446_enhancing-charge-transport-performance-of-n-doped-conjugated-polymers-by-customizing-amphipathic-side-chains.txt,text_mining_GPT_extended
PNDI-4O-Tz,naphthalenediimide-dialkoxybithiazole copolymer,amphipathic oligoethylene glycol side chains,EG,EG4,host-dopant miscibility,OTE; OECT,mixed ionic-electronic,N/A,N/A,24.31 kDa,N/A,2.55,N/A,0.11 cm2 V−1 s−1,234 F cm−3,25 F cm−1 V−1 s−1,N/A,N/A,N/A,N/A,semi-crystalline,3.46 Å,26.3 Å,doping 5 wt% N-DMBI,"spin coating, thermal annealing",HFIP,N/A,aqueous electrolyte,aqueous-gated OECT device,distinct fibril-textured morphology,446_enhancing-charge-transport-performance-of-n-doped-conjugated-polymers-by-customizing-amphipathic-side-chains.txt,scratch/prj/ch_sce_mine/MatAGen/outputs_example/446_enhancing-charge-transport-performance-of-n-doped-conjugated-polymers-by-customizing-amphipathic-side-chains/446_enhancing-charge-transport-performance-of-n-doped-conjugated-polymers-by-customizing-amphipathic-side-chains/pdf/446_enhancing-charge-transport-performance-of-n-doped-conjugated-polymers-by-customizing-amphipathic-side-chains.txt,text_mining_GPT_extended
PNDI-8O-Tz,naphthalenediimide-dialkoxybithiazole copolymer,amphipathic oligoethylene glycol side chains,EG,EG8,host-dopant miscibility,OTE; OECT,mixed ionic-electronic,N/A,N/A,21.35 kDa,N/A,1.77,N/A,0.10 cm2 V−1 s−1,154 F cm−3,15 F cm−1 V−1 s−1,N/A,N/A,N/A,N/A,semi-crystalline,3.47 Å,33.0 Å,doping 5 wt% N-DMBI,"spin coating, thermal annealing",HFIP,N/A,aqueous electrolyte,aqueous-gated OECT device,mixed orientation,446_enhancing-charge-transport-performance-of-n-doped-conjugated-polymers-by-customizing-amphipathic-side-chains.txt,scratch/prj/ch_sce_mine/MatAGen/outputs_example/446_enhancing-charge-transport-performance-of-n-doped-conjugated-polymers-by-customizing-amphipathic-side-chains/446_enhancing-charge-transport-performance-of-n-doped-conjugated-polymers-by-customizing-amphipathic-side-chains/pdf/446_enhancing-charge-transport-performance-of-n-doped-conjugated-polymers-by-customizing-amphipathic-side-chains.txt,text_mining_GPT_extended
EtH-T-DI-DTT,"diindenone-dithieno[3,2-b:2',3'-d]thiophene fused seven-ring core",ethylhexylthiophene groups,alkyl,2-ethylhexyl,solubility,OFET,electronic,N/A,N/A,N/A,N/A,N/A,1.33 × 10−4 cm2 V−1 s−1,N/A,N/A,N/A,N/A,N/A,N/A,N/A,amorphous,N/A,N/A,annealed 150 °C; 10 mg mL−1 CHCl3; OTS SAM,spin-coating,CHCl3,N/A,N/A,bottom gate/bottom contact (BG/BC),"dark, amorphous solid",409_1860-5397-18-94.txt,scratch/prj/ch_sce_mine/MatAGen/outputs_example/409_1860-5397-18-94/409_1860-5397-18-94/pdf/409_1860-5397-18-94.txt,text_mining_GPT_extended
EtH-T-DI-DTT,"diindenone-dithieno[3,2-b:2',3'-d]thiophene fused seven-ring core",ethylhexylthiophene groups,alkyl,2-ethylhexyl,solubility,OFET,electronic,N/A,N/A,N/A,N/A,N/A,4.69 × 10−5 cm2 V−1 s−1,N/A,N/A,N/A,N/A,N/A,N/A,N/A,amorphous,N/A,N/A,annealed 150 °C; 10 mg mL−1 CHCl3; OTS SAM; average over seven devices,spin-coating,CHCl3,N/A,N/A,bottom gate/bottom contact (BG/BC),"dark, amorphous solid",409_1860-5397-18-94.txt,scratch/prj/ch_sce_mine/MatAGen/outputs_example/409_1860-5397-18-94/409_1860-5397-18-94/pdf/409_1860-5397-18-94.txt,text_mining_GPT_extended
g-(100%),pBTTT-like backbone (alternating thienothiophene and bithiophene units),oligo(ethylene glycol) side chains (OEG),EG,N/A,ion transport,OECT,mixed ionic-electronic,57 nm,2 mm; 0.5 mm,N/A,N/A,N/A,3.8 ± 0.4 cm2 V−1 s−1,N/A,630 ± 20 F cm−3,2420 ± 250 F cm−1 V−1 s−1,N/A,N/A,N/A,N/A,semi-crystalline,3.6-3.7 Å,15.0 Å,0.1 M NaCl electrolyte,spin-coating,CHCl3,N/A,0.1 M NaCl (aqueous),"Ag/AgCl-gated OECT, mm-scale devices",edge-on orientation,448_Adv Funct Materials - 2025 - Bynens - Organic Electrochemical Transistor Channel Materials  Copolymerization Versus.txt,scratch/prj/ch_sce_mine/MatAGen/outputs_example/448_Adv Funct Materials - 2025 - Bynens - Organic Electrochemical Transistor Channel Materials  Copolymerization Versus/448_Adv Funct Materials - 2025 - Bynens - Organic Electrochemical Transistor Channel Materials  Copolymerization Versus/pdf/448_Adv Funct Materials - 2025 - Bynens - Organic Electrochemical Transistor Channel Materials  Copolymerization Versus.txt,text_mining_GPT_extended
g-(90%),pBTTT-like backbone (alternating thienothiophene and bithiophene units),OEG:OR 90:10,EG + alkoxy,N/A,tuning hydrophilicity,OECT,mixed ionic-electronic,51 nm,2 mm; 0.5 mm,N/A,N/A,N/A,N/A,N/A,N/A,1560 ± 210 F cm−1 V−1 s−1,N/A,N/A,N/A,N/A,semi-crystalline,3.6-3.7 Å,N/A,0.1 M NaCl electrolyte,spin-coating,CHCl3,N/A,0.1 M NaCl (aqueous),"Ag/AgCl-gated OECT, mm-scale devices",slightly faster doping,448_Adv Funct Materials - 2025 - Bynens - Organic Electrochemical Transistor Channel Materials  Copolymerization Versus.txt,scratch/prj/ch_sce_mine/MatAGen/outputs_example/448_Adv Funct Materials - 2025 - Bynens - Organic Electrochemical Transistor Channel Materials  Copolymerization Versus/448_Adv Funct Materials - 2025 - Bynens - Organic Electrochemical Transistor Channel Materials  Copolymerization Versus/pdf/448_Adv Funct Materials - 2025 - Bynens - Organic Electrochemical Transistor Channel Materials  Copolymerization Versus.txt,text_mining_GPT_extended
g-(75%),pBTTT-like backbone (alternating thienothiophene and bithiophene units),OEG:OR 75:25,EG + alkoxy,N/A,packing control / tuning hydrophilicity,OECT,mixed ionic-electronic,45 nm,2 mm; 0.5 mm,N/A,N/A,N/A,N/A,N/A,N/A,2360 ± 490 F cm−1 V−1 s−1,N/A,N/A,N/A,N/A,semi-crystalline,3.6-3.7 Å,16.5 Å,0.1 M NaCl electrolyte,spin-coating,CHCl3,N/A,0.1 M NaCl (aqueous),"Ag/AgCl-gated OECT, mm-scale devices",more pronounced 0-0 vibronic band,448_Adv Funct Materials - 2025 - Bynens - Organic Electrochemical Transistor Channel Materials  Copolymerization Versus.txt,scratch/prj/ch_sce_mine/MatAGen/outputs_example/448_Adv Funct Materials - 2025 - Bynens - Organic Electrochemical Transistor Channel Materials  Copolymerization Versus/448_Adv Funct Materials - 2025 - Bynens - Organic Electrochemical Transistor Channel Materials  Copolymerization Versus/pdf/448_Adv Funct Materials - 2025 - Bynens - Organic Electrochemical Transistor Channel Materials  Copolymerization Versus.txt,text_mining_GPT_extended
g-(50%),pBTTT-like backbone (alternating thienothiophene and bithiophene units),OEG:OR 50:50,EG + alkoxy,N/A,balance ion transport and packing,OECT,mixed ionic-electronic,64 nm,2 mm; 0.5 mm,N/A,N/A,N/A,N/A,N/A,N/A,1260 ± 180 F cm−1 V−1 s−1,N/A,N/A,N/A,N/A,semi-crystalline,3.6-3.7 Å,19.6 Å,0.1 M NaCl electrolyte,spin-coating,CHCl3,N/A,0.1 M NaCl (aqueous),"Ag/AgCl-gated OECT, mm-scale devices",mixed edge- and face-on orientation,448_Adv Funct Materials - 2025 - Bynens - Organic Electrochemical Transistor Channel Materials  Copolymerization Versus.txt,scratch/prj/ch_sce_mine/MatAGen/outputs_example/448_Adv Funct Materials - 2025 - Bynens - Organic Electrochemical Transistor Channel Materials  Copolymerization Versus/448_Adv Funct Materials - 2025 - Bynens - Organic Electrochemical Transistor Channel Materials  Copolymerization Versus/pdf/448_Adv Funct Materials - 2025 - Bynens - Organic Electrochemical Transistor Channel Materials  Copolymerization Versus.txt,text_mining_GPT_extended
g-(0%),pBTTT-like backbone (alternating thienothiophene and bithiophene units),alkoxy side chains (OR),alkoxy,N/A,packing control / reduce swelling,OECT,mixed ionic-electronic,58 nm,2 mm; 0.5 mm,N/A,N/A,N/A,N/A,N/A,N/A,N/A,N/A,N/A,N/A,N/A,semi-crystalline,3.6-3.7 Å,22.4 Å,0.1 M NaCl electrolyte,spin-coating,CHCl3,N/A,0.1 M NaCl (aqueous),"Ag/AgCl-gated OECT, mm-scale devices",no operational OECTs,448_Adv Funct Materials - 2025 - Bynens - Organic Electrochemical Transistor Channel Materials  Copolymerization Versus.txt,scratch/prj/ch_sce_mine/MatAGen/outputs_example/448_Adv Funct Materials - 2025 - Bynens - Organic Electrochemical Transistor Channel Materials  Copolymerization Versus/448_Adv Funct Materials - 2025 - Bynens - Organic Electrochemical Transistor Channel Materials  Copolymerization Versus/pdf/448_Adv Funct Materials - 2025 - Bynens - Organic Electrochemical Transistor Channel Materials  Copolymerization Versus.txt,text_mining_GPT_extended
type 1 blend 75:25 (g-(100%) + g-(50%)),pBTTT-like backbone (alternating thienothiophene and bithiophene units),OEG:OR 75:25 (blend of g-(100%) + g-(50%)),EG + alkoxy,N/A,tuning hydrophilicity,OECT,mixed ionic-electronic,N/A,2 mm; 0.5 mm,N/A,N/A,N/A,N/A,N/A,N/A,N/A,N/A,N/A,N/A,N/A,semi-crystalline,3.6-3.7 Å,16.5 Å,0.1 M NaCl electrolyte,spin-coating,CHCl3,N/A,0.1 M NaCl (aqueous),"Ag/AgCl-gated OECT, mm-scale devices",nicely inter-mixed,448_Adv Funct Materials - 2025 - Bynens - Organic Electrochemical Transistor Channel Materials  Copolymerization Versus.txt,scratch/prj/ch_sce_mine/MatAGen/outputs_example/448_Adv Funct Materials - 2025 - Bynens - Organic Electrochemical Transistor Channel Materials  Copolymerization Versus/448_Adv Funct Materials - 2025 - Bynens - Organic Electrochemical Transistor Channel Materials  Copolymerization Versus/pdf/448_Adv Funct Materials - 2025 - Bynens - Organic Electrochemical Transistor Channel Materials  Copolymerization Versus.txt,text_mining_GPT_extended
type 2 blend 75:25 (g-(100%) + g-(0%)),pBTTT-like backbone (alternating thienothiophene and bithiophene units),OEG:OR 75:25 (blend of g-(100%) + g-(0%)),EG + alkoxy,N/A,tuning hydrophilicity / reduce swelling,OECT,mixed ionic-electronic,112 nm,2 mm; 0.5 mm,N/A,N/A,N/A,N/A,N/A,N/A,N/A,N/A,N/A,N/A,N/A,semi-crystalline,3.6-3.7 Å,22.4 Å; 15.7 Å,0.1 M NaCl electrolyte,spin-coating,CHCl3,N/A,0.1 M NaCl (aqueous),"Ag/AgCl-gated OECT, mm-scale devices",two lamellar peaks,448_Adv Funct Materials - 2025 - Bynens - Organic Electrochemical Transistor Channel Materials  Copolymerization Versus.txt,scratch/prj/ch_sce_mine/MatAGen/outputs_example/448_Adv Funct Materials - 2025 - Bynens - Organic Electrochemical Transistor Channel Materials  Copolymerization Versus/448_Adv Funct Materials - 2025 - Bynens - Organic Electrochemical Transistor Channel Materials  Copolymerization Versus/pdf/448_Adv Funct Materials - 2025 - Bynens - Organic Electrochemical Transistor Channel Materials  Copolymerization Versus.txt,text_mining_GPT_extended
type 1 blend 90:10 (g-(100%) + g-(50%)),pBTTT-like backbone (alternating thienothiophene and bithiophene units),OEG:OR 90:10 (blend of g-(100%) + g-(50%)),EG + alkoxy,N/A,tuning hydrophilicity,OECT,mixed ionic-electronic,N/A,2 mm; 0.5 mm,N/A,N/A,N/A,N/A,N/A,N/A,N/A,N/A,N/A,N/A,N/A,semi-crystalline,3.6-3.7 Å,N/A,0.1 M NaCl electrolyte,spin-coating,CHCl3,N/A,0.1 M NaCl (aqueous),"Ag/AgCl-gated OECT, mm-scale devices",reduced turn-on time,448_Adv Funct Materials - 2025 - Bynens - Organic Electrochemical Transistor Channel Materials  Copolymerization Versus.txt,scratch/prj/ch_sce_mine/MatAGen/outputs_example/448_Adv Funct Materials - 2025 - Bynens - Organic Electrochemical Transistor Channel Materials  Copolymerization Versus/448_Adv Funct Materials - 2025 - Bynens - Organic Electrochemical Transistor Channel Materials  Copolymerization Versus/pdf/448_Adv Funct Materials - 2025 - Bynens - Organic Electrochemical Transistor Channel Materials  Copolymerization Versus.txt,text_mining_GPT_extended
type 2 blend 90:10 (g-(100%) + g-(0%)),pBTTT-like backbone (alternating thienothiophene and bithiophene units),OEG:OR 90:10 (blend of g-(100%) + g-(0%)),EG + alkoxy,N/A,tuning hydrophilicity / reduce swelling,OECT,mixed ionic-electronic,N/A,2 mm; 0.5 mm,N/A,N/A,N/A,N/A,N/A,N/A,N/A,N/A,N/A,N/A,N/A,semi-crystalline,3.6-3.7 Å,N/A,0.1 M NaCl electrolyte,spin-coating,CHCl3,N/A,0.1 M NaCl (aqueous),"Ag/AgCl-gated OECT, mm-scale devices",N/A,448_Adv Funct Materials - 2025 - Bynens - Organic Electrochemical Transistor Channel Materials  Copolymerization Versus.txt,scratch/prj/ch_sce_mine/MatAGen/outputs_example/448_Adv Funct Materials - 2025 - Bynens - Organic Electrochemical Transistor Channel Materials  Copolymerization Versus/448_Adv Funct Materials - 2025 - Bynens - Organic Electrochemical Transistor Channel Materials  Copolymerization Versus/pdf/448_Adv Funct Materials - 2025 - Bynens - Organic Electrochemical Transistor Channel Materials  Copolymerization Versus.txt,text_mining_GPT_extended
P1,polythiophene (bithiophene) backbone,branched alkyl-bridged carbonyl ester side chains,alkyl,N/A,packing control,OECT,mixed ionic-electronic,~60 nm,"10,20,30,50 μm",13.5 kDa,25.0 kDa,1.85,0.24 cm2 V−1 s−1,N/A,13.08 ± 6.72 F cm−3,3.12 F cm−1 V−1 s−1,N/A,N/A,N/A,N/A,semi-crystalline,N/A,N/A,100 mM NaCl aqueous solution,spin-coating; thermal anneal 140 °C,chloroform (CF),N/A,100 mM NaCl aqueous solution,"interdigitated OECT (Ag/AgCl gate, Vd=0.1 V)",minimal ion implantation,458_1-s2.0-S1385894724018588-main.txt,scratch/prj/ch_sce_mine/MatAGen/outputs_example/458_1-s2.0-S1385894724018588-main/458_1-s2.0-S1385894724018588-main/pdf/458_1-s2.0-S1385894724018588-main.txt,text_mining_GPT_extended
P2,polythiophene (bithiophene) backbone,tetraethylene glycol-bridged carbonyl ester side chains,EG,tetraethylene glycol,ion transport; protein repulsion,OECT,mixed ionic-electronic,~60 nm,"10,20,30,50 μm",17.3 kDa,34.8 kDa,2.01,0.11 cm2 V−1 s−1,N/A,248.58 ± 23.82 F cm−3,26.93 F cm−1 V−1 s−1,N/A,N/A,N/A,N/A,semi-crystalline,N/A,N/A,100 mM NaCl aqueous solution,spin-coating; thermal anneal 140 °C,chloroform (CF),N/A,100 mM NaCl aqueous solution,"interdigitated OECT (Ag/AgCl gate, Vd=0.1 V)",reduced film swelling; protein repulsion,458_1-s2.0-S1385894724018588-main.txt,scratch/prj/ch_sce_mine/MatAGen/outputs_example/458_1-s2.0-S1385894724018588-main/458_1-s2.0-S1385894724018588-main/pdf/458_1-s2.0-S1385894724018588-main.txt,text_mining_GPT_extended
P3,polythiophene (bithiophene) backbone,tetraethylene glycol side chains,EG,tetraethylene glycol,improve wettability; accommodate ions,OECT,mixed ionic-electronic,~60 nm,"10,20,30,50 μm",18.2 kDa,25.3 kDa,1.39,0.03 cm2 V−1 s−1,N/A,220.02 ± 31.74 F cm−3,7.36 F cm−1 V−1 s−1,N/A,N/A,N/A,N/A,amorphous,N/A,N/A,100 mM NaCl aqueous solution,spin-coating; thermal anneal 140 °C,chloroform (CF),N/A,100 mM NaCl aqueous solution,"interdigitated OECT (Ag/AgCl gate, Vd=0.1 V)",tendency towards delamination,458_1-s2.0-S1385894724018588-main.txt,scratch/prj/ch_sce_mine/MatAGen/outputs_example/458_1-s2.0-S1385894724018588-main/458_1-s2.0-S1385894724018588-main/pdf/458_1-s2.0-S1385894724018588-main.txt,text_mining_GPT_extended
PBDT-TT,"BDT and thieno[3,4-b]thiophene",alkylthiophene,alkyl,2-ethylhexyl,N/A,Thermoelectric,electronic,N/A,N/A,66.9 kDa,N/A,2.17,N/A,N/A,N/A,N/A,N/A,N/A,N/A,N/A,N/A,3.95 Å,N/A,pristine film,drop-cast,anhydrous chlorobenzene,anhydrous chlorobenzene,N/A,N/A,smooth morphology,484_Macromolecular Rapid Communications - 2019 - Pan - Polar Side Chain Effects on the Thermoelectric Properties of Benzo 1 2%E2%80%90b.txt,scratch/prj/ch_sce_mine/MatAGen/outputs_example/484_Macromolecular Rapid Communications - 2019 - Pan - Polar Side Chain Effects on the Thermoelectric Properties of Benzo 1 2%E2%80%90b/484_Macromolecular Rapid Communications - 2019 - Pan - Polar Side Chain Effects on the Thermoelectric Properties of Benzo 1 2%E2%80%90b/pdf/484_Macromolecular Rapid Communications - 2019 - Pan - Polar Side Chain Effects on the Thermoelectric Properties of Benzo 1 2%E2%80%90b.txt,text_mining_GPT_extended
PBDT-TT,"BDT and thieno[3,4-b]thiophene",alkylthiophene,alkyl,2-ethylhexyl,N/A,Thermoelectric,electronic,N/A,N/A,66.9 kDa,N/A,2.17,N/A,N/A,N/A,N/A,N/A,N/A,N/A,N/A,N/A,N/A,N/A,DDQ-doped; 25 mol% dopant,drop-cast,anhydrous chlorobenzene; acetonitrile,anhydrous chlorobenzene,N/A,N/A,many small particles,484_Macromolecular Rapid Communications - 2019 - Pan - Polar Side Chain Effects on the Thermoelectric Properties of Benzo 1 2%E2%80%90b.txt,scratch/prj/ch_sce_mine/MatAGen/outputs_example/484_Macromolecular Rapid Communications - 2019 - Pan - Polar Side Chain Effects on the Thermoelectric Properties of Benzo 1 2%E2%80%90b/484_Macromolecular Rapid Communications - 2019 - Pan - Polar Side Chain Effects on the Thermoelectric Properties of Benzo 1 2%E2%80%90b/pdf/484_Macromolecular Rapid Communications - 2019 - Pan - Polar Side Chain Effects on the Thermoelectric Properties of Benzo 1 2%E2%80%90b.txt,text_mining_GPT_extended
PBDT-TT,"BDT and thieno[3,4-b]thiophene",alkylthiophene,alkyl,2-ethylhexyl,N/A,Thermoelectric,electronic,N/A,N/A,66.9 kDa,N/A,2.17,N/A,N/A,N/A,N/A,N/A,N/A,N/A,N/A,N/A,N/A,N/A,F4TCNQ-doped; 25 mol% dopant,drop-cast,anhydrous chlorobenzene; acetonitrile,anhydrous chlorobenzene,N/A,N/A,droplet-like particles,484_Macromolecular Rapid Communications - 2019 - Pan - Polar Side Chain Effects on the Thermoelectric Properties of Benzo 1 2%E2%80%90b.txt,scratch/prj/ch_sce_mine/MatAGen/outputs_example/484_Macromolecular Rapid Communications - 2019 - Pan - Polar Side Chain Effects on the Thermoelectric Properties of Benzo 1 2%E2%80%90b/484_Macromolecular Rapid Communications - 2019 - Pan - Polar Side Chain Effects on the Thermoelectric Properties of Benzo 1 2%E2%80%90b/pdf/484_Macromolecular Rapid Communications - 2019 - Pan - Polar Side Chain Effects on the Thermoelectric Properties of Benzo 1 2%E2%80%90b.txt,text_mining_GPT_extended
PBDT-TT-TEO,"BDT and thieno[3,4-b]thiophene",TT-TEO,polar,three oxygen atoms,improve miscibility with dopants,Thermoelectric,electronic,N/A,N/A,41.6 kDa,N/A,2.42,N/A,N/A,N/A,N/A,N/A,N/A,N/A,N/A,N/A,3.88 Å,N/A,pristine film,drop-cast,anhydrous chlorobenzene,anhydrous chlorobenzene,N/A,N/A,fibril-textured morphology,484_Macromolecular Rapid Communications - 2019 - Pan - Polar Side Chain Effects on the Thermoelectric Properties of Benzo 1 2%E2%80%90b.txt,scratch/prj/ch_sce_mine/MatAGen/outputs_example/484_Macromolecular Rapid Communications - 2019 - Pan - Polar Side Chain Effects on the Thermoelectric Properties of Benzo 1 2%E2%80%90b/484_Macromolecular Rapid Communications - 2019 - Pan - Polar Side Chain Effects on the Thermoelectric Properties of Benzo 1 2%E2%80%90b/pdf/484_Macromolecular Rapid Communications - 2019 - Pan - Polar Side Chain Effects on the Thermoelectric Properties of Benzo 1 2%E2%80%90b.txt,text_mining_GPT_extended
PBDT-TT-TEO,"BDT and thieno[3,4-b]thiophene",TT-TEO,polar,three oxygen atoms,improve miscibility with dopants,Thermoelectric,electronic,N/A,N/A,41.6 kDa,N/A,2.42,N/A,N/A,N/A,N/A,N/A,N/A,N/A,N/A,N/A,N/A,N/A,DDQ-doped; 25 mol% dopant,drop-cast,anhydrous chlorobenzene; acetonitrile,anhydrous chlorobenzene,N/A,N/A,remained largely unchanged,484_Macromolecular Rapid Communications - 2019 - Pan - Polar Side Chain Effects on the Thermoelectric Properties of Benzo 1 2%E2%80%90b.txt,scratch/prj/ch_sce_mine/MatAGen/outputs_example/484_Macromolecular Rapid Communications - 2019 - Pan - Polar Side Chain Effects on the Thermoelectric Properties of Benzo 1 2%E2%80%90b/484_Macromolecular Rapid Communications - 2019 - Pan - Polar Side Chain Effects on the Thermoelectric Properties of Benzo 1 2%E2%80%90b/pdf/484_Macromolecular Rapid Communications - 2019 - Pan - Polar Side Chain Effects on the Thermoelectric Properties of Benzo 1 2%E2%80%90b.txt,text_mining_GPT_extended
