Repository: Rkl2023/Text-mining-postprocessing

Project overview
----------------
PolyStruct-Mine extracts polymer structural information from text-mined names (OPSIN + heuristics) and image-derived candidates (DECIMER/image pool). It standardizes backbone and side-chain representations, matches text rows to image candidates, and outputs repeat-unit SMILES with provenance, confidence, and audit logs.

Pipeline architecture (Layers 0–4)
1. Layer 0 — Standardization: Normalize schema/columns, clean names/SMILES, log schema report.
2. Layer 1 — Name → Structure: OPSIN (via JPype + local JAR) plus domain dictionaries/alkyl heuristics to derive backbone/sidechain SMILES from text.
3.

File: data/user_polymer.csv (part 11 of 11)
polymer_name,backbone,side_chain,side_chain_type,side_chain_length,side_chain_design_intent,device_type,transport_regime,film_thickness,channel_length,molecular_weight_mn,molecular_weight_mw,dispersity,mobility_h,mobility_e,capacitance,uc_star,pce,jsc,voc,ff,crystallinity,pi_pi_spacing,lamellar_spacing,experiment_condition,processing_method,processing_solvent,synthesis_solvent,electrolyte,measurement_method,notes,_source_file,_source_path,_config_name
PBDT-TT-TEO,"BDT and thieno[3,4-b]thiophene",TT-TEO,polar,three oxygen atoms,improve miscibility with dopants,Thermoelectric,electronic,N/A,N/A,41.6 kDa,N/A,2.42,N/A,N/A,N/A,N/A,N/A,N/A,N/A,N/A,N/A,N/A,N/A,F4TCNQ-doped; 25 mol% dopant,drop-cast,anhydrous chlorobenzene; acetonitrile,anhydrous chlorobenzene,N/A,N/A,good miscibility,484_Macromolecular Rapid Communications - 2019 - Pan - Polar Side Chain Effects on the Thermoelectric Properties of Benzo 1 2%E2%80%90b.txt,scratch/prj/ch_sce_mine/MatAGen/outputs_example/484_Macromolecular Rapid Communications - 2019 - Pan - Polar Side Chain Effects on the Thermoelectric Properties of Benzo 1 2%E2%80%90b/484_Macromolecular Rapid Communications - 2019 - Pan - Polar Side Chain Effects on the Thermoelectric Properties of Benzo 1 2%E2%80%90b/pdf/484_Macromolecular Rapid Communications - 2019 - Pan - Polar Side Chain Effects on the Thermoelectric Properties of Benzo 1 2%E2%80%90b.txt,text_mining_GPT_extended
P1,poly(thienylene vinylene),"3,4-di-(50-octyl-20-thienyl)",thienyl,octyl,N/A,OFET,electronic,N/A,60–80 lm,Mn = 6.96 9×10^3 g mol-1,Mw = 1.23 9×10^4 g mol-1,1.7,0.43 (10-4) (cm2 V-1 s-1),N/A,N/A,N/A,N/A,N/A,N/A,N/A,N/A,N/A,N/A,annealed at 110 C for 20 min,spin coating,chloroform (CHCl3),toluene,N/A,"bottom-contact, top-gate FET",excellent solubility,445_s00289-010-0417-4.txt,scratch/prj/ch_sce_mine/MatAGen/outputs_example/445_s00289-010-0417-4/445_s00289-010-0417-4/pdf/445_s00289-010-0417-4.txt,text_mining_GPT_extended
P2,poly(thienylene vinylene),"3,4-di-(4-octylphenyl)",phenyl,octyl,N/A,OFET,electronic,N/A,60–80 lm,Mn = 8.98 9×10^3 g mol-1,Mw = 1.85 9×10^4 g mol-1,2.0,0.12 (10-4) (cm2 V-1 s-1),N/A,N/A,N/A,N/A,N/A,N/A,N/A,N/A,N/A,N/A,annealed at 110 C for 20 min,spin coating,chloroform (CHCl3),toluene,N/A,"bottom-contact, top-gate FET",excellent solubility,445_s00289-010-0417-4.txt,scratch/prj/ch_sce_mine/MatAGen/outputs_example/445_s00289-010-0417-4/445_s00289-010-0417-4/pdf/445_s00289-010-0417-4.txt,text_mining_GPT_extended
P3,poly(thienylene vinylene),"30,40-di-(octylthienyl)",thienyl,octyl,N/A,OFET,electronic,N/A,60–80 lm,Mn = 8.77 9×10^3 g mol-1,Mw = 4.64 9×10^4 g mol-1,5.2,4.2 (10-4) (cm2 V-1 s-1),N/A,N/A,N/A,N/A,N/A,N/A,N/A,N/A,N/A,N/A,annealed at 110 C for 20 min,spin coating,chloroform (CHCl3),toluene,N/A,"bottom-contact, top-gate FET",limited solubility,445_s00289-010-0417-4.txt,scratch/prj/ch_sce_mine/MatAGen/outputs_example/445_s00289-010-0417-4/445_s00289-010-0417-4/pdf/445_s00289-010-0417-4.txt,text_mining_GPT_extended
P4,poly(thienylene vinylene),"30,40-di-(4-octylphenyl)",phenyl,octyl,N/A,OFET,electronic,N/A,60–80 lm,Mn = 6.59 9×10^3 g mol-1,Mw = 2.70 9×10^4 g mol-1,4.1,6.0 (10-4) (cm2 V-1 s-1),N/A,N/A,N/A,N/A,N/A,N/A,N/A,N/A,N/A,N/A,annealed at 110 C for 20 min,spin coating,chloroform (CHCl3),toluene,N/A,"bottom-contact, top-gate FET",limited solubility,445_s00289-010-0417-4.txt,scratch/prj/ch_sce_mine/MatAGen/outputs_example/445_s00289-010-0417-4/445_s00289-010-0417-4/pdf/445_s00289-010-0417-4.txt,text_mining_GPT_extended
PCDTPT-ODD,"4-(4,4-bis(2-octyldodecyl)-4H-cyclopenta[1,2-b:5,4-b′]dithiophen-2-yl)-alt-[1,2,5]-thiadiazolo[3,4-c]pyridine",bis(2-octyldodecyl),alkyl,2-octyldodecyl,"solubility, packing control",OFET,electronic,N/A,200 μm,N/A,32.1k,1.55,9.7 × 10−5 cm2 V−1 s−1,N/A,N/A,N/A,N/A,N/A,N/A,N/A,N/A,N/A,N/A,Ra = 1.0 MPa1/2,drop-casting,chloroform,N/A,N/A,bottom-gate/top-contact geometry,no ordered packing,436_optimizing-the-crystallization-behavior-and-film-morphology-of-donor-acceptor-conjugated-semiconducting-polymers-by.txt,scratch/prj/ch_sce_mine/MatAGen/outputs_example/436_optimizing-the-crystallization-behavior-and-film-morphology-of-donor-acceptor-conjugated-semiconducting-polymers-by/436_optimizing-the-crystallization-behavior-and-film-morphology-of-donor-acceptor-conjugated-semiconducting-polymers-by/pdf/436_optimizing-the-crystallization-behavior-and-film-morphology-of-donor-acceptor-conjugated-semiconducting-polymers-by.txt,text_mining_GPT_extended
PCDTPT-ODD,"4-(4,4-bis(2-octyldodecyl)-4H-cyclopenta[1,2-b:5,4-b′]dithiophen-2-yl)-alt-[1,2,5]-thiadiazolo[3,4-c]pyridine",bis(2-octyldodecyl),alkyl,2-octyldodecyl,"solubility, packing control",OFET,electronic,N/A,200 μm,N/A,32.1k,1.55,1.4 × 10−4 cm2 V−1 s−1,N/A,N/A,N/A,N/A,N/A,N/A,N/A,N/A,0.43 nm,N/A,Ra = 4.1 MPa1/2,drop-casting,benzene,N/A,N/A,bottom-gate/top-contact geometry,fuzzy lattice fringes,436_optimizing-the-crystallization-behavior-and-film-morphology-of-donor-acceptor-conjugated-semiconducting-polymers-by.txt,scratch/prj/ch_sce_mine/MatAGen/outputs_example/436_optimizing-the-crystallization-behavior-and-film-morphology-of-donor-acceptor-conjugated-semiconducting-polymers-by/436_optimizing-the-crystallization-behavior-and-film-morphology-of-donor-acceptor-conjugated-semiconducting-polymers-by/pdf/436_optimizing-the-crystallization-behavior-and-film-morphology-of-donor-acceptor-conjugated-semiconducting-polymers-by.txt,text_mining_GPT_extended
PCDTPT-ODD,"4-(4,4-bis(2-octyldodecyl)-4H-cyclopenta[1,2-b:5,4-b′]dithiophen-2-yl)-alt-[1,2,5]-thiadiazolo[3,4-c]pyridine",bis(2-octyldodecyl),alkyl,2-octyldodecyl,"solubility, packing control",OFET,electronic,N/A,200 μm,N/A,32.1k,1.55,1.9 × 10−4 cm2 V−1 s−1,N/A,N/A,N/A,N/A,N/A,N/A,N/A,N/A,0.43 nm,N/A,Ra = 5.8 MPa1/2,drop-casting,cyclohexane,N/A,N/A,bottom-gate/top-contact geometry,fuzzy lattice fringes,436_optimizing-the-crystallization-behavior-and-film-morphology-of-donor-acceptor-conjugated-semiconducting-polymers-by.txt,scratch/prj/ch_sce_mine/MatAGen/outputs_example/436_optimizing-the-crystallization-behavior-and-film-morphology-of-donor-acceptor-conjugated-semiconducting-polymers-by/436_optimizing-the-crystallization-behavior-and-film-morphology-of-donor-acceptor-conjugated-semiconducting-polymers-by/pdf/436_optimizing-the-crystallization-behavior-and-film-morphology-of-donor-acceptor-conjugated-semiconducting-polymers-by.txt,text_mining_GPT_extended
PCDTPT-ODD,"4-(4,4-bis(2-octyldodecyl)-4H-cyclopenta[1,2-b:5,4-b′]dithiophen-2-yl)-alt-[1,2,5]-thiadiazolo[3,4-c]pyridine",bis(2-octyldodecyl),alkyl,2-octyldodecyl,"solubility, packing control",OFET,electronic,N/A,200 μm,N/A,32.1k,1.55,2.7 × 10−4 cm2 V−1 s−1,N/A,N/A,N/A,N/A,N/A,N/A,N/A,N/A,0.42 nm,N/A,Ra = 7.6 MPa1/2,drop-casting,heptane,N/A,N/A,bottom-gate/top-contact geometry,tie chains between crystal regions,436_optimizing-the-crystallization-behavior-and-film-morphology-of-donor-acceptor-conjugated-semiconducting-polymers-by.txt,scratch/prj/ch_sce_mine/MatAGen/outputs_example/436_optimizing-the-crystallization-behavior-and-film-morphology-of-donor-acceptor-conjugated-semiconducting-polymers-by/436_optimizing-the-crystallization-behavior-and-film-morphology-of-donor-acceptor-conjugated-semiconducting-polymers-by/pdf/436_optimizing-the-crystallization-behavior-and-film-morphology-of-donor-acceptor-conjugated-semiconducting-polymers-by.txt,text_mining_GPT_extended
PCDTPT-ODD,"4-(4,4-bis(2-octyldodecyl)-4H-cyclopenta[1,2-b:5,4-b′]dithiophen-2-yl)-alt-[1,2,5]-thiadiazolo[3,4-c]pyridine",bis(2-octyldodecyl),alkyl,2-octyldodecyl,"solubility, packing control",OFET,electronic,N/A,200 μm,N/A,32.1k,1.55,3.9 × 10−4 cm2 V−1 s−1,N/A,N/A,N/A,N/A,N/A,N/A,N/A,N/A,0.41 nm,N/A,Ra = 8.2 MPa1/2,drop-casting,hexane,N/A,N/A,bottom-gate/top-contact geometry,highly ordered lamellar structures,436_optimizing-the-crystallization-behavior-and-film-morphology-of-donor-acceptor-conjugated-semiconducting-polymers-by.txt,scratch/prj/ch_sce_mine/MatAGen/outputs_example/436_optimizing-the-crystallization-behavior-and-film-morphology-of-donor-acceptor-conjugated-semiconducting-polymers-by/436_optimizing-the-crystallization-behavior-and-film-morphology-of-donor-acceptor-conjugated-semiconducting-polymers-by/pdf/436_optimizing-the-crystallization-behavior-and-film-morphology-of-donor-acceptor-conjugated-semiconducting-polymers-by.txt,text_mining_GPT_extended
PCDTPT-ODD,"4-(4,4-bis(2-octyldodecyl)-4H-cyclopenta[1,2-b:5,4-b′]dithiophen-2-yl)-alt-[1,2,5]-thiadiazolo[3,4-c]pyridine",bis(2-octyldodecyl),alkyl,2-octyldodecyl,"solubility, packing control",OFET,electronic,N/A,200 μm,N/A,32.1k,1.55,1.3 × 10−3 cm2 V−1 s−1,N/A,N/A,N/A,N/A,N/A,N/A,N/A,N/A,N/A,N/A,Ra = 9.4 MPa1/2,drop-casting,isooctane,N/A,N/A,bottom-gate/top-contact geometry,2D lamellar structures,436_optimizing-the-crystallization-behavior-and-film-morphology-of-donor-acceptor-conjugated-semiconducting-polymers-by.txt,scratch/prj/ch_sce_mine/MatAGen/outputs_example/436_optimizing-the-crystallization-behavior-and-film-morphology-of-donor-acceptor-conjugated-semiconducting-polymers-by/436_optimizing-the-crystallization-behavior-and-film-morphology-of-donor-acceptor-conjugated-semiconducting-polymers-by/pdf/436_optimizing-the-crystallization-behavior-and-film-morphology-of-donor-acceptor-conjugated-semiconducting-polymers-by.txt,text_mining_GPT_extended
PCPDTSBT,cyclopentadithiophene-alt-benzothiadiazole,bis(hexyldecylsulfanyl)methylene,alkylsulfanyl,hexyldecyl,modulate interchain packing and crystallinity,TE,electronic,N/A,N/A,26 kDa,N/A,2.8,N/A,N/A,N/A,N/A,N/A,N/A,N/A,N/A,semicrystalline,3.78 Å,25.1 Å,undoped,spin-casting at 2000 rpm for 50 s,chloroform,chlorobenzene,N/A,two- and four-point probe measurements,high crystallinity with olefinic side-chains,499_a-planar-cyclopentadithiophene-benzothiadiazole-based-copolymer-with-sp2-hybridized-bis%28alkylsulfanyl%29methylene.txt,scratch/prj/ch_sce_mine/MatAGen/outputs_example/499_a-planar-cyclopentadithiophene-benzothiadiazole-based-copolymer-with-sp2-hybridized-bis%28alkylsulfanyl%29methylene/499_a-planar-cyclopentadithiophene-benzothiadiazole-based-copolymer-with-sp2-hybridized-bis%28alkylsulfanyl%29methylene/pdf/499_a-planar-cyclopentadithiophene-benzothiadiazole-based-copolymer-with-sp2-hybridized-bis%28alkylsulfanyl%29methylene.txt,text_mining_GPT_extended
PCPDTSBT,cyclopentadithiophene-alt-benzothiadiazole,bis(hexyldecylsulfanyl)methylene,alkylsulfanyl,hexyldecyl,modulate interchain packing and crystallinity,TE,electronic,N/A,N/A,26 kDa,N/A,2.8,N/A,N/A,N/A,N/A,N/A,N/A,N/A,N/A,semicrystalline,3.67 Å,25.1−27.3 Å,9 mol% B(C6F5)3,spin-casting at 2000 rpm for 50 s,chloroform,chlorobenzene,N/A,two- and four-point probe measurements,increased CCL 27.2 Å,499_a-planar-cyclopentadithiophene-benzothiadiazole-based-copolymer-with-sp2-hybridized-bis%28alkylsulfanyl%29methylene.txt,scratch/prj/ch_sce_mine/MatAGen/outputs_example/499_a-planar-cyclopentadithiophene-benzothiadiazole-based-copolymer-with-sp2-hybridized-bis%28alkylsulfanyl%29methylene/499_a-planar-cyclopentadithiophene-benzothiadiazole-based-copolymer-with-sp2-hybridized-bis%28alkylsulfanyl%29methylene/pdf/499_a-planar-cyclopentadithiophene-benzothiadiazole-based-copolymer-with-sp2-hybridized-bis%28alkylsulfanyl%29methylene.txt,text_mining_GPT_extended
PCPDTBT,cyclopentadithiophene-alt-benzothiadiazole,2-ethylhexyl,alkyl,ethylhexyl,N/A,TE,electronic,N/A,N/A,31 kDa,N/A,2.9,N/A,N/A,N/A,N/A,N/A,N/A,N/A,N/A,N/A,3.97 Å,N/A,undoped,spin-casting at 2000 rpm for 50 s,chloroform,N/A,N/A,two- and four-point probe measurements,face-on ordering,499_a-planar-cyclopentadithiophene-benzothiadiazole-based-copolymer-with-sp2-hybridized-bis%28alkylsulfanyl%29methylene.txt,scratch/prj/ch_sce_mine/MatAGen/outputs_example/499_a-planar-cyclopentadithiophene-benzothiadiazole-based-copolymer-with-sp2-hybridized-bis%28alkylsulfanyl%29methylene/499_a-planar-cyclopentadithiophene-benzothiadiazole-based-copolymer-with-sp2-hybridized-bis%28alkylsulfanyl%29methylene/pdf/499_a-planar-cyclopentadithiophene-benzothiadiazole-based-copolymer-with-sp2-hybridized-bis%28alkylsulfanyl%29methylene.txt,text_mining_GPT_extended
PCPDTBT,cyclopentadithiophene-alt-benzothiadiazole,2-ethylhexyl,alkyl,ethylhexyl,N/A,TE,electronic,N/A,N/A,31 kDa,N/A,2.9,N/A,N/A,N/A,N/A,N/A,N/A,N/A,N/A,N/A,N/A,N/A,17 mol% B(C6F5)3,spin-casting at 2000 rpm for 50 s,chloroform,N/A,N/A,two- and four-point probe measurements,interchain packing significantly disturbed,499_a-planar-cyclopentadithiophene-benzothiadiazole-based-copolymer-with-sp2-hybridized-bis%28alkylsulfanyl%29methylene.txt,scratch/prj/ch_sce_mine/MatAGen/outputs_example/499_a-planar-cyclopentadithiophene-benzothiadiazole-based-copolymer-with-sp2-hybridized-bis%28alkylsulfanyl%29methylene/499_a-planar-cyclopentadithiophene-benzothiadiazole-based-copolymer-with-sp2-hybridized-bis%28alkylsulfanyl%29methylene/pdf/499_a-planar-cyclopentadithiophene-benzothiadiazole-based-copolymer-with-sp2-hybridized-bis%28alkylsulfanyl%29methylene.txt,text_mining_GPT_extended
gTzDPP-C6,thiazole-flanked diketopyrrolopyrrole,aliphatic-OEG hybrid side chains with hexyl spacer,aliphatic-OEG,C6,solubility; ion transport; packing control,OECT,mixed ionic-electronic,N/A,10 μm,21.1 kDa,N/A,1.77,N/A,0.035 cm2 V−1 s−1,135 F cm−3,4.69 F V−1 cm−1 s−1,N/A,N/A,N/A,N/A,N/A,N/A,N/A,0.1 mol L−1 aqueous KCl,N/A,anisole,toluene: dioxane (9:1 v v−1),0.1 mol L−1 aqueous KCl,N/A,lower CCL of 81 nm,449_Macromolecular Rapid Communications - 2024 - Yu - Anisole Processible n%E2%80%90Type Conjugated Polymers Synthesized via C H C H.txt,scratch/prj/ch_sce_mine/MatAGen/outputs_example/449_Macromolecular Rapid Communications - 2024 - Yu - Anisole Processible n%E2%80%90Type Conjugated Polymers Synthesized via C H C H/449_Macromolecular Rapid Communications - 2024 - Yu - Anisole Processible n%E2%80%90Type Conjugated Polymers Synthesized via C H C H/pdf/449_Macromolecular Rapid Communications - 2024 - Yu - Anisole Processible n%E2%80%90Type Conjugated Polymers Synthesized via C H C H.txt,text_mining_GPT_extended
gTzDPP-C8,thiazole-flanked diketopyrrolopyrrole,aliphatic-OEG hybrid side chains with octyl spacer,aliphatic-OEG,C8,solubility; ion transport; packing control,OECT,mixed ionic-electronic,N/A,10 μm,21.1 kDa,N/A,1.71,N/A,0.064 cm2 V−1 s−1,357 F cm−3,22.9 F V−1 cm−1 s−1,N/A,N/A,N/A,N/A,N/A,N/A,N/A,0.1 mol L−1 aqueous KCl,N/A,anisole,toluene: dioxane (9:1 v v−1),0.1 mol L−1 aqueous KCl,N/A,higher degree of molecular packing order,449_Macromolecular Rapid Communications - 2024 - Yu - Anisole Processible n%E2%80%90Type Conjugated Polymers Synthesized via C H C H.txt,scratch/prj/ch_sce_mine/MatAGen/outputs_example/449_Macromolecular Rapid Communications - 2024 - Yu - Anisole Processible n%E2%80%90Type Conjugated Polymers Synthesized via C H C H/449_Macromolecular Rapid Communications - 2024 - Yu - Anisole Processible n%E2%80%90Type Conjugated Polymers Synthesized via C H C H/pdf/449_Macromolecular Rapid Communications - 2024 - Yu - Anisole Processible n%E2%80%90Type Conjugated Polymers Synthesized via C H C H.txt,text_mining_GPT_extended
gTzDPP-C12,thiazole-flanked diketopyrrolopyrrole,aliphatic-OEG hybrid side chains with dodecyl spacer,aliphatic-OEG,C12,solubility; ion transport; packing control,OECT,mixed ionic-electronic,N/A,10 μm,24.8 kDa,N/A,1.72,N/A,0.056 cm2 V−1 s−1,241 F cm−3,13.5 F V−1 cm−1 s−1,N/A,N/A,N/A,N/A,N/A,N/A,N/A,0.1 mol L−1 aqueous KCl,N/A,anisole,toluene: dioxane (9:1 v v−1),0.1 mol L−1 aqueous KCl,N/A,significantly reduced out-of-plane peak intensities,449_Macromolecular Rapid Communications - 2024 - Yu - Anisole Processible n%E2%80%90Type Conjugated Polymers Synthesized via C H C H.txt,scratch/prj/ch_sce_mine/MatAGen/outputs_example/449_Macromolecular Rapid Communications - 2024 - Yu - Anisole Processible n%E2%80%90Type Conjugated Polymers Synthesized via C H C H/449_Macromolecular Rapid Communications - 2024 - Yu - Anisole Processible n%E2%80%90Type Conjugated Polymers Synthesized via C H C H/pdf/449_Macromolecular Rapid Communications - 2024 - Yu - Anisole Processible n%E2%80%90Type Conjugated Polymers Synthesized via C H C H.txt,text_mining_GPT_extended
P1,IDT-BT donor–acceptor backbone,octyl side chain,alkyl,C8,solubility and packing control,thermoelectric,electronic,N/A,N/A,58.54 kDa,132.7 kDa,2.27,N/A,N/A,N/A,N/A,N/A,N/A,N/A,N/A,amorphous,N/A,N/A,FeCl3 (0.1 M) doping 15 min,drop-casting,chlorobenzene,chlorobenzene,N/A,thermoelectric thin-film measurement,smooth and flat,483_molecules-26-00963.txt,scratch/prj/ch_sce_mine/MatAGen/outputs_example/483_molecules-26-00963/483_molecules-26-00963/pdf/483_molecules-26-00963.txt,text_mining_GPT_extended
P2,IDT-BT donor–acceptor backbone,conjugated aromatic benzene ring between IDT and octyl,conjugated aromatic,C8 + benzene,solubility and packing control,thermoelectric,electronic,N/A,N/A,87.11 kDa,166.3 kDa,1.91,N/A,N/A,N/A,N/A,N/A,N/A,N/A,N/A,amorphous,N/A,N/A,FeCl3 (0.1 M) doping 15 min,drop-casting,chlorobenzene,chlorobenzene,N/A,thermoelectric thin-film measurement,shish-kebab structures,483_molecules-26-00963.txt,scratch/prj/ch_sce_mine/MatAGen/outputs_example/483_molecules-26-00963/483_molecules-26-00963/pdf/483_molecules-26-00963.txt,text_mining_GPT_extended
2DPP-ClTVT,"diketopyrrolopyrrole-alt-(E)-1,2-bis(3-chlorothiophen-2-yl)ethene",2-decyltetradecyl,alkyl,2-decyltetradecyl,investigate effect on carrier transport,OFET,electronic,N/A,20 μm,31 kDa,N/A,2.7,0.308 cm2 V−1 s−1,0.129 cm2 V−1 s−1,N/A,N/A,N/A,N/A,N/A,N/A,N/A,3.643 Å,21.26 Å,annealed at 300 ◦C,spin-coated,trichlorobenzene,chlorobenzene,N/A,TG/BC,smoother film surface and a denser lamellar structure,440_1-s2.0-S1566119921003360-main.txt,scratch/prj/ch_sce_mine/MatAGen/outputs_example/440_1-s2.0-S1566119921003360-main/440_1-s2.0-S1566119921003360-main/pdf/440_1-s2.0-S1566119921003360-main.txt,text_mining_GPT_extended
7DPP-ClTVT,"diketopyrrolopyrrole-alt-(E)-1,2-bis(3-chlorothiophen-2-yl)ethene",7-decylnonadecyl,alkyl,7-decylnonadecyl,investigate effect on carrier transport,OFET,electronic,N/A,20 μm,25 kDa,N/A,3.0,0.138 cm2 V−1 s−1,0.023 cm2 V−1 s−1,N/A,N/A,N/A,N/A,N/A,N/A,N/A,3.619 Å,25.90 Å,annealed at 150 ◦C,spin-coated,trichlorobenzene,chlorobenzene,N/A,TG/BC,aggregated and interconnected grains with larger holes within the domains,440_1-s2.0-S1566119921003360-main.txt,scratch/prj/ch_sce_mine/MatAGen/outputs_example/440_1-s2.0-S1566119921003360-main/440_1-s2.0-S1566119921003360-main/pdf/440_1-s2.0-S1566119921003360-main.txt,text_mining_GPT_extended
PDCTT2T,"3-(thiophen-2-yl)-6-(thiophen-3-yl)thieno[3,2-b]thiophene-bithiophene",ester-substituted thienyl conjugated side chains,ester-substituted conjugated,2-butyloctyl,improve stretchability and mobility,OFET,electronic,N/A,50 μm,8.4 kg/mol,17.0 kg/mol,2.02,0.15 ± 0.03/0.21,N/A,N/A,N/A,N/A,N/A,N/A,N/A,more amorphous structure,3.99 Å,23.8 Å,annealed at 160 °C; transfer-stretching,spin-coating; transfer-stretching,chloroform,chlorobenzene,N/A,BG/TC bottom-gate/top-contact,more amorphous structure,425_improving-mobility-stretchability-properties-of-polythiophene-derivatives-through-ester-substituted-biaxially-extended.txt,scratch/prj/ch_sce_mine/MatAGen/outputs_example/425_improving-mobility-stretchability-properties-of-polythiophene-derivatives-through-ester-substituted-biaxially-extended/425_improving-mobility-stretchability-properties-of-polythiophene-derivatives-through-ester-substituted-biaxially-extended/pdf/425_improving-mobility-stretchability-properties-of-polythiophene-derivatives-through-ester-substituted-biaxially-extended.txt,text_mining_GPT_extended
PDCTT2T-F,"3-(thiophen-2-yl)-6-(thiophen-3-yl)thieno[3,2-b]thiophene-difluorobithiophene",ester-substituted thienyl conjugated side chains,ester-substituted conjugated,2-butyloctyl,improve stretchability and mobility,OFET,electronic,N/A,50 μm,8.2 kg/mol,20.6 kg/mol,2.51,0.20 ± 0.05/0.26,N/A,N/A,N/A,N/A,N/A,N/A,N/A,more amorphous structure,3.96 Å,23.8 Å,annealed at 160 °C; transfer-stretching,spin-coating; transfer-stretching,chloroform,chlorobenzene,N/A,BG/TC bottom-gate/top-contact,more amorphous structure,425_improving-mobility-stretchability-properties-of-polythiophene-derivatives-through-ester-substituted-biaxially-extended.txt,scratch/prj/ch_sce_mine/MatAGen/outputs_example/425_improving-mobility-stretchability-properties-of-polythiophene-derivatives-through-ester-substituted-biaxially-extended/425_improving-mobility-stretchability-properties-of-polythiophene-derivatives-through-ester-substituted-biaxially-extended/pdf/425_improving-mobility-stretchability-properties-of-polythiophene-derivatives-through-ester-substituted-biaxially-extended.txt,text_mining_GPT_extended
PDCTT,"thieno[3,2-b]thiophene-bithiophene",2-butyloctyl ester,alkyl (ester),2-butyloctyl,N/A,OFET,electronic,N/A,50 μm,7.9 kg/mol,N/A,N/A,0.32 cm2 V−1 s−1,N/A,N/A,N/A,N/A,N/A,N/A,N/A,crystalline,3.79 Å,18.2 Å,annealed at 160 °C; transfer-stretching,spin-coating; transfer-stretching,chloroform,chlorobenzene,N/A,BG/TC bottom-gate/top-contact,edge-on characteristics,425_improving-mobility-stretchability-properties-of-polythiophene-derivatives-through-ester-substituted-biaxially-extended.txt,scratch/prj/ch_sce_mine/MatAGen/outputs_example/425_improving-mobility-stretchability-properties-of-polythiophene-derivatives-through-ester-substituted-biaxially-extended/425_improving-mobility-stretchability-properties-of-polythiophene-derivatives-through-ester-substituted-biaxially-extended/pdf/425_improving-mobility-stretchability-properties-of-polythiophene-derivatives-through-ester-substituted-biaxially-extended.txt,text_mining_GPT_extended
PDCTT-F,"thieno[3,2-b]thiophene-difluorobithiophene",2-butyloctyl ester,alkyl (ester),2-butyloctyl,N/A,OFET,electronic,N/A,50 μm,5.7 kg/mol,N/A,N/A,0.054 cm2 V−1 s−1,N/A,N/A,N/A,N/A,N/A,N/A,N/A,crystalline,3.84 Å,19.1 Å,annealed at 160 °C; transfer-stretching,spin-coating; transfer-stretching,chloroform,chlorobenzene,N/A,BG/TC bottom-gate/top-contact,edge-on characteristics,425_improving-mobility-stretchability-properties-of-polythiophene-derivatives-through-ester-substituted-biaxially-extended.txt,scratch/prj/ch_sce_mine/MatAGen/outputs_example/425_improving-mobility-stretchability-properties-of-polythiophene-derivatives-through-ester-substituted-biaxially-extended/425_improving-mobility-stretchability-properties-of-polythiophene-derivatives-through-ester-substituted-biaxially-extended/pdf/425_improving-mobility-stretchability-properties-of-polythiophene-derivatives-through-ester-substituted-biaxially-extended.txt,text_mining_GPT_extended
