Repository: Rkl2023/Text-mining-postprocessing

PolyStruct-Mine: Polymer Structure Mining Pipeline
=================================================

Checklist (quick start)
- Prereqs: Python 3.10, Java (OpenJDK 17+ recommended), RDKit, JPype1
- Install: `conda create -n polystruct-mine python=3.10 -y && conda activate polystruct-mine && pip install -r requirements.txt`
- OPSIN: build or use bundled `OPSIN/opsin-cli/target/opsin-cli-3.0-SNAPSHOT-jar-with-dependencies.jar`; ensure Java available; JPype1 loads the JAR
- Run UI: `streamlit run ui_app.py` (uses cached inputs; does not auto-run pipeline)
- Run pipeline: `python -m polymer_pipeline.pipeline --text_table data/example_polymer_data.csv --image_pool data/example_image_candidates.csv`
- Verify: run OPSIN smoke test (below) and RDKit draw test

Project overview
----------------
PolyStruct-Mine extracts polymer structural information from text-mined names (OPSIN + heuristics) and image-derived candidates (DECIMER/image pool). It standardizes backbone and side-chain representations, matches text rows to image candidates, and outputs repeat-unit SMILES with provenance, confidence, and audit logs.

Pipeline architecture (Layers 0–4)
1. Layer 0 — Standardization: Normalize schema/columns, clean names/SMILES, log schema report.
2. Layer 1 — Name → Structure: OPSIN (via JPype + local JAR) plus domain dictionaries/alkyl heuristics to derive backbone/sidechain SMILES from text.
3. Layer 2 — Candidate Matching: Join text rows to image-pool SMILES by paper_id; RDKit-validate, score, and select best candidate; derive repeat-unit and Murcko scaffold.
4. Layer 3 — Conflict Resolution: Finalize SMILES fields, assign confidence/decision notes.
5. Layer 4 — Manual Review Minimization: Flag entries needing review; produce metrics and logs.

Inputs
------
Text-mined polymer table (polymer-centric)
- Required: `paper_id`, `polymer_name`, `backbone_name_text`, `sidechain_name_text`
- Optional: `sidechain_type`, `sidechain_length`, `device_type`, `confidence_text`
- Sample: `examples/text_polymers_sample.csv`

Image-recognition candidate pool (fragment-centric)
- Required: `paper_id`, `image_id`, `fragment_id`, `candidate_smiles`, `parse_status`
- Optional features: `has_metal`, `has_counterion`, `eg_motif_count`, `max_aliphatic_chain_len`, `heteroatom_counts`, `heavy_atom_count`
- Sample: `examples/image_pool_sample.csv`

Outputs
-------
Generated file: `polymer_structures_groundtruth.csv` with columns:
```
paper_id, polymer_name, polymer_name_norm,
repeat_unit_smiles_full, backbone_smiles, sidechain_smiles_list,
source_priority, confidence, needs_manual_review, decision_note
```
Provenance fields (e.g., matching_decision, candidate_score) are retained for auditability.

Running the Streamlit UI
------------------------
```bash
streamlit run ui_app.py
```
Features:
- Upload/select text polymer CSV and image pool CSV.
- Run pipeline (cached by file signature); outputs `polymer_structures_groundtruth.csv` and `logs/statistics_report.json`.
- Preview results table; download CSV/LLM export.
- SMILES Scratchpad Tester (isolated) to repair/canonicalize arbitrary SMILES and render RDKit SVG (does not affect pipeline).
Logs: `logs/run_summary.log`; metrics: `logs/statistics_report.json`; OPSIN traces: `logs/opsin_trace.csv`; candidate scores: `logs/candidate_scores.csv`.

Running pipeline via CLI
------------------------
```bash
python -m polymer_pipeline.pipeline \
  --text_table data/example_polymer_data.csv \
  --image_pool data/example_image_candidates.csv \
  --output outputs/polymer_structures_groundtruth.csv \
  --fast_mode False
```
Outputs to `polymer_structures_groundtruth.csv`; logs under `logs/`.

OPSIN smoke test
----------------
```bash
python - <<'PY'
from polymer_pipeline.utils.opsin_bridge import parse_chemical_name, get_opsin_version
print("OPSIN version:", get_opsin_version())
print("ethanol ->", parse_chemical_name("ethanol"))
PY
```
If None is printed, check JVM/JAR paths and Java install.

RDKit smoke test (draw SVG)
---------------------------
```bash
python - <<'PY'
from rdkit import Chem
from rdkit.Chem.Draw import rdMolDraw2D
mol = Chem.MolFromSmiles("c1ccccc1")
drawer = rdMolDraw2D.MolDraw2DSVG(200,200)
drawer.DrawMolecule(mol); drawer.FinishDrawing()
svg = drawer.GetDrawingText()
print("SVG len:", len(svg))
PY
```

End-to-end sample run
---------------------
```bash
python -m polymer_pipeline.pipeline \
  --text_table examples/text_polymers_sample.csv \
  --image_pool examples/image_pool_sample.csv \
  --output outputs/polymer_structures_groundtruth.csv
```
Check outputs and logs in `outputs/` and `logs/`.

Troubleshooting
---------------
- OPSIN jar not found / JVM fails: update `OPSIN_JAR_PATH` and `JVM_PATH` in `polymer_pipeline/utils/opsin_bridge.py`; ensure Java installed; restart process.
- JPype ImportError: install `jpype1` (matching Python arch); restart.
- RDKit missing: install via conda-forge (`conda install -c conda-forge rdkit`) or pip wheel if compatible.

File: examples/304-403_extracted_data_text_mining_GPT.csv (part 1 of 12)
polymer_name,backbone,side_chain,side_chain_type,side_chain_length,side_chain_design_intent,device_type,transport_regime,film_thickness,channel_length,molecular_weight_mn,molecular_weight_mw,dispersity,mobility_h,mobility_e,capacitance,uc_star,pce,jsc,voc,ff,crystallinity,pi_pi_spacing,lamellar_spacing,experiment_condition,processing_method,processing_solvent,synthesis_solvent,electrolyte,measurement_method,notes,_source_file,_source_path,_config_name
PTC8,thienyl-substituted benzodithiophene (BDT) donor and thiophene acceptor (non-carbonyl),n-C8H17 alkyl,alkyl,n-C8H17,tune solubility and intermolecular interactions,PSC,electronic,N/A,N/A,21.0 kDa,N/A,1.45,1.01 × 10−5 cm2V−1 s−1,3.75 × 10−7 cm2V−1 s−1,N/A,N/A,4.04%,11.57 mA cm−2,0.90 V,38.7%,N/A,N/A,N/A,"spin-coated from chloroform (1:1.2, no post-treatment)",spin-coating,chloroform,toluene,N/A,glass/ITO/PEDOT:PSS/active/PDINO/Al,N/A,320_1-s2.0-S0143720820316843-main.txt,scratch/prj/ch_sce_mine/MatAGen/outputs_example/320_1-s2.0-S0143720820316843-main/320_1-s2.0-S0143720820316843-main/pdf/320_1-s2.0-S0143720820316843-main.txt,text_mining_GPT_extended
PTCO8,thienyl-substituted benzodithiophene (BDT) donor and alkylcarbonyl-substituted thiophene (TOC) acceptor,n-C8H17 alkylcarbonyl,alkylcarbonyl,n-C8H17,tune solubility and intermolecular interactions,PSC,electronic,N/A,N/A,37.7 kDa,N/A,1.57,1.07 × 10−5 cm2V−1 s−1,9.16 × 10−5 cm2V−1 s−1,N/A,N/A,5.91%,14.33 mA cm−2,0.99 V,41.5%,N/A,N/A,N/A,"spin-coated from chloroform (1:1.2, no post-treatment)",spin-coating,chloroform,toluene,N/A,glass/ITO/PEDOT:PSS/active/PDINO/Al,N/A,320_1-s2.0-S0143720820316843-main.txt,scratch/prj/ch_sce_mine/MatAGen/outputs_example/320_1-s2.0-S0143720820316843-main/320_1-s2.0-S0143720820316843-main/pdf/320_1-s2.0-S0143720820316843-main.txt,text_mining_GPT_extended
PTCO1,thienyl-substituted benzodithiophene (BDT) donor and alkylcarbonyl-substituted thiophene (TOC) acceptor,CH3 alkylcarbonyl,alkylcarbonyl,CH3,tune solubility and intermolecular interactions,PSC,electronic,N/A,N/A,23.4 kDa,N/A,2.12,3.35 × 10−4 cm2V−1 s−1,5.93 × 10−4 cm2V−1 s−1,N/A,N/A,9.33%,16.91 mA cm−2,0.95 V,57.9%,N/A,N/A,N/A,"spin-coated from chloroform (1:1.2, no post-treatment)",spin-coating,chloroform,toluene,N/A,glass/ITO/PEDOT:PSS/active/PDINO/Al,obvious phase separation,320_1-s2.0-S0143720820316843-main.txt,scratch/prj/ch_sce_mine/MatAGen/outputs_example/320_1-s2.0-S0143720820316843-main/320_1-s2.0-S0143720820316843-main/pdf/320_1-s2.0-S0143720820316843-main.txt,text_mining_GPT_extended
EH4P-Th,diketopyrrolopyrrole (DPP) with thiophene comonomer,phosphonate chain-end solubilizing groups (bis(2-ethylhexyl)(4-bromobutyl)phosphonate),phosphonate,2-ethylhexyl,solubility and polarity,OFET,electronic,N/A,N/A,N/A,N/A,N/A,1.67 × 10−2 cm2 V−1 s−1,N/A,N/A,N/A,N/A,N/A,N/A,N/A,N/A,∼3.6 Å,25−26 Å,OTS-treated nonannealed,spin-coating,chloroform,anhydrous chlorobenzene,N/A,bottom-gate/top-contact,significantly coarse domains including some cavities,388_usefulness-of-polar-and-bulky-phosphonate-chain-end-solubilizing-groups-in-polymeric-semiconductors.txt,scratch/prj/ch_sce_mine/MatAGen/outputs_example/388_usefulness-of-polar-and-bulky-phosphonate-chain-end-solubilizing-groups-in-polymeric-semiconductors/388_usefulness-of-polar-and-bulky-phosphonate-chain-end-solubilizing-groups-in-polymeric-semiconductors/pdf/388_usefulness-of-polar-and-bulky-phosphonate-chain-end-solubilizing-groups-in-polymeric-semiconductors.txt,text_mining_GPT_extended
EH4P-Th,diketopyrrolopyrrole (DPP) with thiophene comonomer,phosphonate chain-end solubilizing groups (bis(2-ethylhexyl)(4-bromobutyl)phosphonate),phosphonate,2-ethylhexyl,solubility and polarity,OFET,electronic,N/A,N/A,N/A,N/A,N/A,3.69 × 10−2 cm2 V−1 s−1,N/A,N/A,N/A,N/A,N/A,N/A,N/A,N/A,∼3.6 Å,25−26 Å,OTS-treated 150 °C annealed,spin-coating,chloroform,anhydrous chlorobenzene,N/A,bottom-gate/top-contact,enhanced interconnection of grains with larger crystalline size and decreased pinholes,388_usefulness-of-polar-and-bulky-phosphonate-chain-end-solubilizing-groups-in-polymeric-semiconductors.txt,scratch/prj/ch_sce_mine/MatAGen/outputs_example/388_usefulness-of-polar-and-bulky-phosphonate-chain-end-solubilizing-groups-in-polymeric-semiconductors/388_usefulness-of-polar-and-bulky-phosphonate-chain-end-solubilizing-groups-in-polymeric-semiconductors/pdf/388_usefulness-of-polar-and-bulky-phosphonate-chain-end-solubilizing-groups-in-polymeric-semiconductors.txt,text_mining_GPT_extended
EH4P-Th,diketopyrrolopyrrole (DPP) with thiophene comonomer,phosphonate chain-end solubilizing groups (bis(2-ethylhexyl)(4-bromobutyl)phosphonate),phosphonate,2-ethylhexyl,solubility and polarity,OFET,electronic,N/A,N/A,N/A,N/A,N/A,1.58 × 10−3 cm2 V−1 s−1,N/A,N/A,N/A,N/A,N/A,N/A,N/A,N/A,∼3.6 Å,25−26 Å,OTS-untreated 150 °C annealed,spin-coating,chloroform,anhydrous chlorobenzene,N/A,bottom-gate/top-contact,slightly increased (010) π−π stacking distances,388_usefulness-of-polar-and-bulky-phosphonate-chain-end-solubilizing-groups-in-polymeric-semiconductors.txt,scratch/prj/ch_sce_mine/MatAGen/outputs_example/388_usefulness-of-polar-and-bulky-phosphonate-chain-end-solubilizing-groups-in-polymeric-semiconductors/388_usefulness-of-polar-and-bulky-phosphonate-chain-end-solubilizing-groups-in-polymeric-semiconductors/pdf/388_usefulness-of-polar-and-bulky-phosphonate-chain-end-solubilizing-groups-in-polymeric-semiconductors.txt,text_mining_GPT_extended
EH4P-Th,diketopyrrolopyrrole (DPP) with thiophene comonomer,phosphonate chain-end solubilizing groups (bis(2-ethylhexyl)(4-bromobutyl)phosphonate),phosphonate,2-ethylhexyl,solubility and polarity,OFET,electronic,N/A,N/A,N/A,N/A,N/A,1.76 × 10−2 cm2 V−1 s−1,N/A,N/A,N/A,N/A,N/A,N/A,N/A,N/A,∼3.6 Å,25−26 Å,OTS-treated MeTHF 150 °C annealed,spin-coating,MeTHF,anhydrous chlorobenzene,N/A,bottom-gate/top-contact,good saturation behavior,388_usefulness-of-polar-and-bulky-phosphonate-chain-end-solubilizing-groups-in-polymeric-semiconductors.txt,scratch/prj/ch_sce_mine/MatAGen/outputs_example/388_usefulness-of-polar-and-bulky-phosphonate-chain-end-solubilizing-groups-in-polymeric-semiconductors/388_usefulness-of-polar-and-bulky-phosphonate-chain-end-solubilizing-groups-in-polymeric-semiconductors/pdf/388_usefulness-of-polar-and-bulky-phosphonate-chain-end-solubilizing-groups-in-polymeric-semiconductors.txt,text_mining_GPT_extended
EH4P-Se,diketopyrrolopyrrole (DPP) with selenophene comonomer,phosphonate chain-end solubilizing groups (bis(2-ethylhexyl)(4-bromobutyl)phosphonate),phosphonate,2-ethylhexyl,solubility and polarity,OFET,electronic,N/A,N/A,N/A,N/A,N/A,2.26 × 10−2 cm2 V−1 s−1,N/A,N/A,N/A,N/A,N/A,N/A,N/A,N/A,∼3.6 Å,25−26 Å,OTS-treated nonannealed,spin-coating,chloroform,anhydrous chlorobenzene,N/A,bottom-gate/top-contact,smooth and uniform surfaces and small grains,388_usefulness-of-polar-and-bulky-phosphonate-chain-end-solubilizing-groups-in-polymeric-semiconductors.txt,scratch/prj/ch_sce_mine/MatAGen/outputs_example/388_usefulness-of-polar-and-bulky-phosphonate-chain-end-solubilizing-groups-in-polymeric-semiconductors/388_usefulness-of-polar-and-bulky-phosphonate-chain-end-solubilizing-groups-in-polymeric-semiconductors/pdf/388_usefulness-of-polar-and-bulky-phosphonate-chain-end-solubilizing-groups-in-polymeric-semiconductors.txt,text_mining_GPT_extended
EH4P-Se,diketopyrrolopyrrole (DPP) with selenophene comonomer,phosphonate chain-end solubilizing groups (bis(2-ethylhexyl)(4-bromobutyl)phosphonate),phosphonate,2-ethylhexyl,solubility and polarity,OFET,electronic,N/A,N/A,N/A,N/A,N/A,5.81 × 10−2 cm2 V−1 s−1,N/A,N/A,N/A,N/A,N/A,N/A,N/A,N/A,∼3.6 Å,25−26 Å,OTS-treated 150 °C annealed,spin-coating,chloroform,anhydrous chlorobenzene,N/A,bottom-gate/top-contact,"grain growth, higher interconnection, and a tighter granular packing",388_usefulness-of-polar-and-bulky-phosphonate-chain-end-solubilizing-groups-in-polymeric-semiconductors.txt,scratch/prj/ch_sce_mine/MatAGen/outputs_example/388_usefulness-of-polar-and-bulky-phosphonate-chain-end-solubilizing-groups-in-polymeric-semiconductors/388_usefulness-of-polar-and-bulky-phosphonate-chain-end-solubilizing-groups-in-polymeric-semiconductors/pdf/388_usefulness-of-polar-and-bulky-phosphonate-chain-end-solubilizing-groups-in-polymeric-semiconductors.txt,text_mining_GPT_extended
EH4P-Se,diketopyrrolopyrrole (DPP) with selenophene comonomer,phosphonate chain-end solubilizing groups (bis(2-ethylhexyl)(4-bromobutyl)phosphonate),phosphonate,2-ethylhexyl,solubility and polarity,OFET,electronic,N/A,N/A,N/A,N/A,N/A,2.71 × 10−3 cm2 V−1 s−1,N/A,N/A,N/A,N/A,N/A,N/A,N/A,N/A,∼3.6 Å,25−26 Å,OTS-untreated 150 °C annealed,spin-coating,chloroform,anhydrous chlorobenzene,N/A,bottom-gate/top-contact,slightly increased (010) π−π stacking distances,388_usefulness-of-polar-and-bulky-phosphonate-chain-end-solubilizing-groups-in-polymeric-semiconductors.txt,scratch/prj/ch_sce_mine/MatAGen/outputs_example/388_usefulness-of-polar-and-bulky-phosphonate-chain-end-solubilizing-groups-in-polymeric-semiconductors/388_usefulness-of-polar-and-bulky-phosphonate-chain-end-solubilizing-groups-in-polymeric-semiconductors/pdf/388_usefulness-of-polar-and-bulky-phosphonate-chain-end-solubilizing-groups-in-polymeric-semiconductors.txt,text_mining_GPT_extended
EH4P-Se,diketopyrrolopyrrole (DPP) with selenophene comonomer,phosphonate chain-end solubilizing groups (bis(2-ethylhexyl)(4-bromobutyl)phosphonate),phosphonate,2-ethylhexyl,solubility and polarity,OFET,electronic,N/A,N/A,N/A,N/A,N/A,2.64 × 10−2 cm2 V−1 s−1,N/A,N/A,N/A,N/A,N/A,N/A,N/A,N/A,∼3.6 Å,25−26 Å,OTS-treated MeTHF 150 °C annealed,spin-coating,MeTHF,anhydrous chlorobenzene,N/A,bottom-gate/top-contact,good saturation behavior,388_usefulness-of-polar-and-bulky-phosphonate-chain-end-solubilizing-groups-in-polymeric-semiconductors.txt,scratch/prj/ch_sce_mine/MatAGen/outputs_example/388_usefulness-of-polar-and-bulky-phosphonate-chain-end-solubilizing-groups-in-polymeric-semiconductors/388_usefulness-of-polar-and-bulky-phosphonate-chain-end-solubilizing-groups-in-polymeric-semiconductors/pdf/388_usefulness-of-polar-and-bulky-phosphonate-chain-end-solubilizing-groups-in-polymeric-semiconductors.txt,text_mining_GPT_extended
EH4P-TT,diketopyrrolopyrrole (DPP) with thienothiophene comonomer,phosphonate chain-end solubilizing groups (bis(2-ethylhexyl)(4-bromobutyl)phosphonate),phosphonate,2-ethylhexyl,solubility and polarity,OFET,electronic,N/A,N/A,N/A,N/A,N/A,9.63 × 10−2 cm2 V−1 s−1,N/A,N/A,N/A,N/A,N/A,N/A,N/A,N/A,∼3.6 Å,25−26 Å,OTS-treated nonannealed,spin-coating,chloroform,anhydrous chlorobenzene,N/A,bottom-gate/top-contact,smooth and uniform surfaces and small grains,388_usefulness-of-polar-and-bulky-phosphonate-chain-end-solubilizing-groups-in-polymeric-semiconductors.txt,scratch/prj/ch_sce_mine/MatAGen/outputs_example/388_usefulness-of-polar-and-bulky-phosphonate-chain-end-solubilizing-groups-in-polymeric-semiconductors/388_usefulness-of-polar-and-bulky-phosphonate-chain-end-solubilizing-groups-in-polymeric-semiconductors/pdf/388_usefulness-of-polar-and-bulky-phosphonate-chain-end-solubilizing-groups-in-polymeric-semiconductors.txt,text_mining_GPT_extended
EH4P-TT,diketopyrrolopyrrole (DPP) with thienothiophene comonomer,phosphonate chain-end solubilizing groups (bis(2-ethylhexyl)(4-bromobutyl)phosphonate),phosphonate,2-ethylhexyl,solubility and polarity,OFET,electronic,N/A,N/A,N/A,N/A,N/A,1.46 × 10−1 cm2 V−1 s−1,N/A,N/A,N/A,N/A,N/A,N/A,N/A,N/A,∼3.6 Å,25−26 Å,OTS-treated 150 °C annealed,spin-coating,chloroform,anhydrous chlorobenzene,N/A,bottom-gate/top-contact,"edge-on packing, fibrillar intercalating networks, and large crystalline π-stacking",388_usefulness-of-polar-and-bulky-phosphonate-chain-end-solubilizing-groups-in-polymeric-semiconductors.txt,scratch/prj/ch_sce_mine/MatAGen/outputs_example/388_usefulness-of-polar-and-bulky-phosphonate-chain-end-solubilizing-groups-in-polymeric-semiconductors/388_usefulness-of-polar-and-bulky-phosphonate-chain-end-solubilizing-groups-in-polymeric-semiconductors/pdf/388_usefulness-of-polar-and-bulky-phosphonate-chain-end-solubilizing-groups-in-polymeric-semiconductors.txt,text_mining_GPT_extended
EH4P-TT,diketopyrrolopyrrole (DPP) with thienothiophene comonomer,phosphonate chain-end solubilizing groups (bis(2-ethylhexyl)(4-bromobutyl)phosphonate),phosphonate,2-ethylhexyl,solubility and polarity,OFET,electronic,N/A,N/A,N/A,N/A,N/A,6.10 × 10−3 cm2 V−1 s−1,N/A,N/A,N/A,N/A,N/A,N/A,N/A,N/A,∼3.6 Å,25−26 Å,OTS-untreated 150 °C annealed,spin-coating,chloroform,anhydrous chlorobenzene,N/A,bottom-gate/top-contact,slightly increased (010) π−π stacking distances,388_usefulness-of-polar-and-bulky-phosphonate-chain-end-solubilizing-groups-in-polymeric-semiconductors.txt,scratch/prj/ch_sce_mine/MatAGen/outputs_example/388_usefulness-of-polar-and-bulky-phosphonate-chain-end-solubilizing-groups-in-polymeric-semiconductors/388_usefulness-of-polar-and-bulky-phosphonate-chain-end-solubilizing-groups-in-polymeric-semiconductors/pdf/388_usefulness-of-polar-and-bulky-phosphonate-chain-end-solubilizing-groups-in-polymeric-semiconductors.txt,text_mining_GPT_extended
EH4P-TT,diketopyrrolopyrrole (DPP) with thienothiophene comonomer,phosphonate chain-end solubilizing groups (bis(2-ethylhexyl)(4-bromobutyl)phosphonate),phosphonate,2-ethylhexyl,solubility and polarity,OFET,electronic,N/A,N/A,N/A,N/A,N/A,4.72 × 10−2 cm2 V−1 s−1,N/A,N/A,N/A,N/A,N/A,N/A,N/A,N/A,∼3.6 Å,25−26 Å,OTS-treated MeTHF 150 °C annealed,spin-coating,MeTHF,anhydrous chlorobenzene,N/A,bottom-gate/top-contact,good saturation behavior,388_usefulness-of-polar-and-bulky-phosphonate-chain-end-solubilizing-groups-in-polymeric-semiconductors.txt,scratch/prj/ch_sce_mine/MatAGen/outputs_example/388_usefulness-of-polar-and-bulky-phosphonate-chain-end-solubilizing-groups-in-polymeric-semiconductors/388_usefulness-of-polar-and-bulky-phosphonate-chain-end-solubilizing-groups-in-polymeric-semiconductors/pdf/388_usefulness-of-polar-and-bulky-phosphonate-chain-end-solubilizing-groups-in-polymeric-semiconductors.txt,text_mining_GPT_extended
EH4P-BT,diketopyrrolopyrrole (DPP) with bithiophene comonomer,phosphonate chain-end solubilizing groups (bis(2-ethylhexyl)(4-bromobutyl)phosphonate),phosphonate,2-ethylhexyl,solubility and polarity,OFET,electronic,N/A,N/A,N/A,N/A,N/A,6.45 × 10−2 cm2 V−1 s−1,N/A,N/A,N/A,N/A,N/A,N/A,N/A,N/A,∼3.6 Å,25−26 Å,OTS-treated nonannealed,spin-coating,chloroform,anhydrous chlorobenzene,N/A,bottom-gate/top-contact,smooth and uniform surfaces and small grains,388_usefulness-of-polar-and-bulky-phosphonate-chain-end-solubilizing-groups-in-polymeric-semiconductors.txt,scratch/prj/ch_sce_mine/MatAGen/outputs_example/388_usefulness-of-polar-and-bulky-phosphonate-chain-end-solubilizing-groups-in-polymeric-semiconductors/388_usefulness-of-polar-and-bulky-phosphonate-chain-end-solubilizing-groups-in-polymeric-semiconductors/pdf/388_usefulness-of-polar-and-bulky-phosphonate-chain-end-solubilizing-groups-in-polymeric-semiconductors.txt,text_mining_GPT_extended
EH4P-BT,diketopyrrolopyrrole (DPP) with bithiophene comonomer,phosphonate chain-end solubilizing groups (bis(2-ethylhexyl)(4-bromobutyl)phosphonate),phosphonate,2-ethylhexyl,solubility and polarity,OFET,electronic,N/A,N/A,N/A,N/A,N/A,1.16 × 10−1 cm2 V−1 s−1,N/A,N/A,N/A,N/A,N/A,N/A,N/A,N/A,∼3.6 Å,25−26 Å,OTS-treated 150 °C annealed,spin-coating,chloroform,anhydrous chlorobenzene,N/A,bottom-gate/top-contact,edge-on dominant packing motif,388_usefulness-of-polar-and-bulky-phosphonate-chain-end-solubilizing-groups-in-polymeric-semiconductors.txt,scratch/prj/ch_sce_mine/MatAGen/outputs_example/388_usefulness-of-polar-and-bulky-phosphonate-chain-end-solubilizing-groups-in-polymeric-semiconductors/388_usefulness-of-polar-and-bulky-phosphonate-chain-end-solubilizing-groups-in-polymeric-semiconductors/pdf/388_usefulness-of-polar-and-bulky-phosphonate-chain-end-solubilizing-groups-in-polymeric-semiconductors.txt,text_mining_GPT_extended
EH4P-BT,diketopyrrolopyrrole (DPP) with bithiophene comonomer,phosphonate chain-end solubilizing groups (bis(2-ethylhexyl)(4-bromobutyl)phosphonate),phosphonate,2-ethylhexyl,solubility and polarity,OFET,electronic,N/A,N/A,N/A,N/A,N/A,3.73 × 10−3 cm2 V−1 s−1,N/A,N/A,N/A,N/A,N/A,N/A,N/A,N/A,∼3.6 Å,25−26 Å,OTS-untreated 150 °C annealed,spin-coating,chloroform,anhydrous chlorobenzene,N/A,bottom-gate/top-contact,slightly increased (010) π−π stacking distances,388_usefulness-of-polar-and-bulky-phosphonate-chain-end-solubilizing-groups-in-polymeric-semiconductors.txt,scratch/prj/ch_sce_mine/MatAGen/outputs_example/388_usefulness-of-polar-and-bulky-phosphonate-chain-end-solubilizing-groups-in-polymeric-semiconductors/388_usefulness-of-polar-and-bulky-phosphonate-chain-end-solubilizing-groups-in-polymeric-semiconductors/pdf/388_usefulness-of-polar-and-bulky-phosphonate-chain-end-solubilizing-groups-in-polymeric-semiconductors.txt,text_mining_GPT_extended
EH4P-BT,diketopyrrolopyrrole (DPP) with bithiophene comonomer,phosphonate chain-end solubilizing groups (bis(2-ethylhexyl)(4-bromobutyl)phosphonate),phosphonate,2-ethylhexyl,solubility and polarity,OFET,electronic,N/A,N/A,N/A,N/A,N/A,3.46 × 10−2 cm2 V−1 s−1,N/A,N/A,N/A,N/A,N/A,N/A,N/A,N/A,∼3.6 Å,25−26 Å,OTS-treated MeTHF 150 °C annealed,spin-coating,MeTHF,anhydrous chlorobenzene,N/A,bottom-gate/top-contact,good saturation behavior,388_usefulness-of-polar-and-bulky-phosphonate-chain-end-solubilizing-groups-in-polymeric-semiconductors.txt,scratch/prj/ch_sce_mine/MatAGen/outputs_example/388_usefulness-of-polar-and-bulky-phosphonate-chain-end-solubilizing-groups-in-polymeric-semiconductors/388_usefulness-of-polar-and-bulky-phosphonate-chain-end-solubilizing-groups-in-polymeric-semiconductors/pdf/388_usefulness-of-polar-and-bulky-phosphonate-chain-end-solubilizing-groups-in-polymeric-semiconductors.txt,text_mining_GPT_extended
TQ-2OC6,thiophene-quinoxaline copolymer,n-hexyloxy groups (meta),alkoxy,C6,solubility,OPV,electronic,100 nm,N/A,114.2 kDa,261.8 kDa,2.3,N/A,N/A,N/A,N/A,5.70/5.47,10.94 mA/cm2,0.88 V,0.59,N/A,N/A,N/A,processed from chloroform,spin-coating,chloroform,toluene,N/A,ITO/PEDOT:PSS/active/LiF/Al,N/A,315_1-s2.0-S1566119919306391-main.txt,scratch/prj/ch_sce_mine/MatAGen/outputs_example/315_1-s2.0-S1566119919306391-main/315_1-s2.0-S1566119919306391-main/pdf/315_1-s2.0-S1566119919306391-main.txt,text_mining_GPT_extended
TQ-4OC6,thiophene-quinoxaline copolymer,n-hexyloxy groups (meta and para),alkoxy,C6,solubility,OPV,electronic,100 nm,N/A,8.8 kDa,17.5 kDa,2.0,N/A,N/A,N/A,N/A,1.08/0.84,2.40 mA/cm2,0.95 V,0.47,N/A,N/A,N/A,processed from chloroform,spin-coating,chloroform,toluene,N/A,ITO/PEDOT:PSS/active/LiF/Al,prominent phase separation,315_1-s2.0-S1566119919306391-main.txt,scratch/prj/ch_sce_mine/MatAGen/outputs_example/315_1-s2.0-S1566119919306391-main/315_1-s2.0-S1566119919306391-main/pdf/315_1-s2.0-S1566119919306391-main.txt,text_mining_GPT_extended
TQ-4EO,thiophene-quinoxaline copolymer,oligo(ethylene oxide) groups (meta and para),oligo(ethylene oxide),oligo(ethylene oxide),solubility,OPV,electronic,90 nm,N/A,15.9 kDa,35.8 kDa,2.3,N/A,N/A,N/A,N/A,0.76/0.61,1.87 mA/cm2,0.79 V,0.53,N/A,N/A,N/A,processed from chloroform,spin-coating,chloroform,toluene,N/A,ITO/PEDOT:PSS/active/LiF/Al,phase separation between the two components,315_1-s2.0-S1566119919306391-main.txt,scratch/prj/ch_sce_mine/MatAGen/outputs_example/315_1-s2.0-S1566119919306391-main/315_1-s2.0-S1566119919306391-main/pdf/315_1-s2.0-S1566119919306391-main.txt,text_mining_GPT_extended
TQ-2OC6,thiophene-quinoxaline copolymer,n-hexyloxy groups (meta),alkoxy,C6,solubility,OPV,electronic,145 nm,N/A,114.2 kDa,261.8 kDa,2.3,N/A,N/A,N/A,N/A,4.95/4.45,10.74 mA/cm2,0.90 V,0.48,N/A,N/A,N/A,"processed from 1,2-dichlorobenzene",spin-coating,"1,2-dichlorobenzene",toluene,N/A,ITO/PEDOT:PSS/active/Ca/Al,N/A,315_1-s2.0-S1566119919306391-main.txt,scratch/prj/ch_sce_mine/MatAGen/outputs_example/315_1-s2.0-S1566119919306391-main/315_1-s2.0-S1566119919306391-main/pdf/315_1-s2.0-S1566119919306391-main.txt,text_mining_GPT_extended
TQ-2OC6,thiophene-quinoxaline copolymer,n-hexyloxy groups (meta),alkoxy,C6,solubility,OPV,electronic,70 nm,N/A,114.2 kDa,261.8 kDa,2.3,N/A,N/A,N/A,N/A,3.23/3.00,5.08 mA/cm2,0.85 V,0.58,N/A,N/A,N/A,"processed from 1,2-dichlorobenzene",spin-coating,"1,2-dichlorobenzene",toluene,N/A,ITO/PEDOT:PSS/active/Ca/Al,N/A,315_1-s2.0-S1566119919306391-main.txt,scratch/prj/ch_sce_mine/MatAGen/outputs_example/315_1-s2.0-S1566119919306391-main/315_1-s2.0-S1566119919306391-main/pdf/315_1-s2.0-S1566119919306391-main.txt,text_mining_GPT_extended
TQ-4OC6,thiophene-quinoxaline copolymer,n-hexyloxy groups (meta and para),alkoxy,C6,solubility,OPV,electronic,80 nm,N/A,8.8 kDa,17.5 kDa,2.0,N/A,N/A,N/A,N/A,1.27/1.00,2.39 mA/cm2,0.93 V,0.57,N/A,N/A,N/A,"processed from 1,2-dichlorobenzene",spin-coating,"1,2-dichlorobenzene",toluene,N/A,ITO/PEDOT:PSS/active/Ca/Al,prominent phase separation,315_1-s2.0-S1566119919306391-main.txt,scratch/prj/ch_sce_mine/MatAGen/outputs_example/315_1-s2.0-S1566119919306391-main/315_1-s2.0-S1566119919306391-main/pdf/315_1-s2.0-S1566119919306391-main.txt,text_mining_GPT_extended
P1,pyromellitic diimide (PMDI) acceptor and thienothiophene (TT) donor D–A backbone,2-ethylhexyl,alkyl,2-ethylhexyl,solubility and morphology,OPV,electronic,80 nm,N/A,4.7 KDa,N/A,1.07,N/A,N/A,N/A,N/A,0.12%,0.676 mA cm^-2,0.44 V,40%,N/A,N/A,N/A,1:2 D–A ratio; no pre-annealing,spin coating,ODCB,toluene,N/A,ITO/PEDOT:PSS/Polymer:PCBM/LiF/Al,phase-separated morphology with nanoscale domains,307_Polymers for Advanced Techs - 2014 - Luo - Design and synthesis of pyromellitic diimide%E2%80%90based donor acceptor conjugated.txt,scratch/prj/ch_sce_mine/MatAGen/outputs_example/307_Polymers for Advanced Techs - 2014 - Luo - Design and synthesis of pyromellitic diimide%E2%80%90based donor acceptor conjugated/307_Polymers for Advanced Techs - 2014 - Luo - Design and synthesis of pyromellitic diimide%E2%80%90based donor acceptor conjugated/pdf/307_Polymers for Advanced Techs - 2014 - Luo - Design and synthesis of pyromellitic diimide%E2%80%90based donor acceptor conjugated.txt,text_mining_GPT_extended
P2,pyromellitic diimide (PMDI) acceptor and thienothiophene (TT) donor D–A backbone,2-octyldodecyl,alkyl,2-octyldodecyl,solubility and morphology,OPV,electronic,80 nm,N/A,30.8 KDa,N/A,4.22,N/A,N/A,N/A,N/A,0.022%,0.121 mA cm^-2,0.67 V,27%,N/A,N/A,N/A,1:2 D–A ratio; no pre-annealing,spin coating,ODCB,toluene,N/A,ITO/PEDOT:PSS/Polymer:PCBM/LiF/Al,large domains of aggregated PCBM,307_Polymers for Advanced Techs - 2014 - Luo - Design and synthesis of pyromellitic diimide%E2%80%90based donor acceptor conjugated.txt,scratch/prj/ch_sce_mine/MatAGen/outputs_example/307_Polymers for Advanced Techs - 2014 - Luo - Design and synthesis of pyromellitic diimide%E2%80%90based donor acceptor conjugated/307_Polymers for Advanced Techs - 2014 - Luo - Design and synthesis of pyromellitic diimide%E2%80%90based donor acceptor conjugated/pdf/307_Polymers for Advanced Techs - 2014 - Luo - Design and synthesis of pyromellitic diimide%E2%80%90based donor acceptor conjugated.txt,text_mining_GPT_extended
P3,pyromellitic diimide (PMDI) acceptor and thienothiophene (TT) donor D–A backbone,2-octyldodecyl,alkyl,2-octyldodecyl,solubility and morphology,OPV,electronic,80 nm,N/A,80.4 KDa,N/A,2.30,N/A,N/A,N/A,N/A,0.43%,2.05 mA cm^-2,0.59 V,35%,N/A,N/A,N/A,1:2 D–A ratio; pre-annealing 110 °C,spin coating,ODCB,toluene,N/A,ITO/PEDOT:PSS/Polymer:PCBM/LiF/Al,better phase-separated morphology,307_Polymers for Advanced Techs - 2014 - Luo - Design and synthesis of pyromellitic diimide%E2%80%90based donor acceptor conjugated.txt,scratch/prj/ch_sce_mine/MatAGen/outputs_example/307_Polymers for Advanced Techs - 2014 - Luo - Design and synthesis of pyromellitic diimide%E2%80%90based donor acceptor conjugated/307_Polymers for Advanced Techs - 2014 - Luo - Design and synthesis of pyromellitic diimide%E2%80%90based donor acceptor conjugated/pdf/307_Polymers for Advanced Techs - 2014 - Luo - Design and synthesis of pyromellitic diimide%E2%80%90based donor acceptor conjugated.txt,text_mining_GPT_extended
PBDTNTz1,BDT-NTz alternating backbone,different alkyl groups on BDT and NTz,alkyl,NTz16/BDT8,modulate solubility and intermolecular packing,PSC and OFET,electronic,N/A,N/A,18.9 kDa,N/A,2.20,2.2 × 10−2 cm2V−1s−1,N/A,N/A,N/A,7.37%,14.04 mA/cm2,0.94 V,55.81%,amorphous,3.7 Å,N/A,1:1 wt% blend; AM1.5G 100 mW/cm2,bulk heterojunction,N/A,chlorobenzene,N/A,BGTC OFET; inverted PSC (ITO/ZnO/MoO3/Ag),face-on orientation,309_s41428-022-00742-9.txt,scratch/prj/ch_sce_mine/MatAGen/outputs_example/309_s41428-022-00742-9/309_s41428-022-00742-9/pdf/309_s41428-022-00742-9.txt,text_mining_GPT_extended
PBDTNTz2,BDT-NTz alternating backbone,different alkyl groups on BDT and NTz,alkyl,NTz8/BDT16,modulate solubility and intermolecular packing,PSC and OFET,electronic,N/A,N/A,14.3 kDa,N/A,1.85,5.0 × 10−2 cm2V−1s−1,N/A,N/A,N/A,2.39%,6.74 mA/cm2,0.94 V,37.81%,amorphous,N/A,N/A,1:1 wt% blend; AM1.5G 100 mW/cm2,bulk heterojunction,N/A,chlorobenzene,N/A,BGTC OFET; inverted PSC (ITO/ZnO/MoO3/Ag),more amorphous character,309_s41428-022-00742-9.txt,scratch/prj/ch_sce_mine/MatAGen/outputs_example/309_s41428-022-00742-9/309_s41428-022-00742-9/pdf/309_s41428-022-00742-9.txt,text_mining_GPT_extended
PDPPNp,DPP-based,2-decyltetradecyl,alkyl,2-decyltetradecyl,N/A,PSC,electronic,120 nm,N/A,109.2 kDa,N/A,2.1,2.61 × 10−5 cm2 V−1 s−1,3.88 × 10−6 cm2 V−1 s−1,N/A,N/A,5.81%,10.79 mA cm−2,0.77 V,70.37%,N/A,N/A,N/A,"1:1.5 blend, 3 vol% DPE",spin-coating,chloroform with 3 vol% DPE,toluene,0.10 M Bu4NPF6 in acetonitrile,inverted device ITO/ZnO/active layer/MoO3/Ag,N/A,354_c6py00901h.txt,scratch/prj/ch_sce_mine/MatAGen/outputs_example/354_c6py00901h/354_c6py00901h/pdf/354_c6py00901h.txt,text_mining_GPT_extended
PDPPBT,DPP-based,2-decyltetradecyl,alkyl,2-decyltetradecyl,N/A,PSC,electronic,120 nm,N/A,162.6 kDa,N/A,2.4,6.46 × 10−5 cm2 V−1 s−1,4.32 × 10−6 cm2 V−1 s−1,N/A,N/A,4.70%,11.33 mA cm−2,0.61 V,68.00%,N/A,N/A,N/A,"1:1.5 blend, 3 vol% DPE",spin-coating,chloroform with 3 vol% DPE,toluene,0.10 M Bu4NPF6 in acetonitrile,inverted device ITO/ZnO/active layer/MoO3/Ag,N/A,354_c6py00901h.txt,scratch/prj/ch_sce_mine/MatAGen/outputs_example/354_c6py00901h/354_c6py00901h/pdf/354_c6py00901h.txt,text_mining_GPT_extended
PDPPFBT,DPP-based,2-decyltetradecyl,alkyl,2-decyltetradecyl,N/A,PSC,electronic,120 nm,N/A,148.4 kDa,N/A,2.6,1.02 × 10−5 cm2 V−1 s−1,2.28 × 10−6 cm2 V−1 s−1,N/A,N/A,4.47%,8.08 mA cm−2,0.77 V,72.02%,N/A,N/A,N/A,"1:1.5 blend, 3 vol% DPE",spin-coating,chloroform with 3 vol% DPE,toluene,0.10 M Bu4NPF6 in acetonitrile,inverted device ITO/ZnO/active layer/MoO3/Ag,coarse dispersive domains,354_c6py00901h.txt,scratch/prj/ch_sce_mine/MatAGen/outputs_example/354_c6py00901h/354_c6py00901h/pdf/354_c6py00901h.txt,text_mining_GPT_extended
PDPPBF,DPP-based,2-decyltetradecyl,alkyl,2-decyltetradecyl,N/A,PSC,electronic,120 nm,N/A,161.9 kDa,N/A,2.3,2.39 × 10−5 cm2 V−1 s−1,1.88 × 10−6 cm2 V−1 s−1,N/A,N/A,6.34%,13.44 mA cm−2,0.70 V,67.10%,N/A,N/A,N/A,"1:1.5 blend, 3 vol% DPE",spin-coating,chloroform with 3 vol% DPE,toluene,0.10 M Bu4NPF6 in acetonitrile,inverted device ITO/ZnO/active layer/MoO3/Ag,face-on orientation,354_c6py00901h.txt,scratch/prj/ch_sce_mine/MatAGen/outputs_example/354_c6py00901h/354_c6py00901h/pdf/354_c6py00901h.txt,text_mining_GPT_extended
PDPPNF,DPP-based,2-decyltetradecyl,alkyl,2-decyltetradecyl,N/A,PSC,electronic,120 nm,N/A,65.0 kDa,N/A,3.5,1.05 × 10−5 cm2 V−1 s−1,5.36 × 10−6 cm2 V−1 s−1,N/A,N/A,6.39%,10.81 mA cm−2,0.77 V,76.78%,N/A,N/A,N/A,"1:1.5 blend, 3 vol% DPE",spin-coating,chloroform with 3 vol% DPE,toluene,0.10 M Bu4NPF6 in acetonitrile,inverted device ITO/ZnO/active layer/MoO3/Ag,very fine nano-phase morphologies,354_c6py00901h.txt,scratch/prj/ch_sce_mine/MatAGen/outputs_example/354_c6py00901h/354_c6py00901h/pdf/354_c6py00901h.txt,text_mining_GPT_extended
PIDT-EHNT,"indacenodithiophene (IDT) - naphtho[1,2-c:5,6-c]bis(1,2,5-thiadiazole) alternating backbone",2-ethylhexyl,alkyl,2-ethylhexyl,improve solubility,OPV,electronic,80 nm,N/A,19.4 kDa,N/A,2.17,9.84 × 10−5 cm2 V−1 s−1,N/A,N/A,N/A,1.49%,4.33 mA cm−2,0.86 V,40%,N/A,N/A,N/A,polymer:PC71BM 1:2; AM1.5G 100 mW cm−2,spin-coating,chlorobenzene,anhydrous toluene and DMF,N/A,ITO/PEDOT:PSS/polymer:PC71BM/PFN/Al,unexpected phase separation,313_design-and-synthesis-of-copolymers-of-indacenodithiophene-and-naphtho-1-2-c-5-6-c-bis%281-2-5-thiadiazole%29-for-polymer.txt,scratch/prj/ch_sce_mine/MatAGen/outputs_example/313_design-and-synthesis-of-copolymers-of-indacenodithiophene-and-naphtho-1-2-c-5-6-c-bis%281-2-5-thiadiazole%29-for-polymer/313_design-and-synthesis-of-copolymers-of-indacenodithiophene-and-naphtho-1-2-c-5-6-c-bis%281-2-5-thiadiazole%29-for-polymer/pdf/313_design-and-synthesis-of-copolymers-of-indacenodithiophene-and-naphtho-1-2-c-5-6-c-bis%281-2-5-thiadiazole%29-for-polymer.txt,text_mining_GPT_extended
PIDT-DTNT,"indacenodithiophene (IDT) - naphtho[1,2-c:5,6-c]bis(1,2,5-thiadiazole) alternating backbone",hexyl,alkyl,hexyl,improve solubility,OPV,electronic,80 nm,N/A,17.6 kDa,N/A,2.02,1.66 × 10−4 cm2 V−1 s−1,N/A,N/A,N/A,2.97%,8.26 mA cm−2,0.80 V,45%,N/A,N/A,N/A,polymer:PC71BM 1:2; AM1.5G 100 mW cm−2,spin-coating,chlorobenzene,anhydrous toluene and DMF,N/A,ITO/PEDOT:PSS/polymer:PC71BM/PFN/Al,unexpected phase separation,313_design-and-synthesis-of-copolymers-of-indacenodithiophene-and-naphtho-1-2-c-5-6-c-bis%281-2-5-thiadiazole%29-for-polymer.txt,scratch/prj/ch_sce_mine/MatAGen/outputs_example/313_design-and-synthesis-of-copolymers-of-indacenodithiophene-and-naphtho-1-2-c-5-6-c-bis%281-2-5-thiadiazole%29-for-polymer/313_design-and-synthesis-of-copolymers-of-indacenodithiophene-and-naphtho-1-2-c-5-6-c-bis%281-2-5-thiadiazole%29-for-polymer/pdf/313_design-and-synthesis-of-copolymers-of-indacenodithiophene-and-naphtho-1-2-c-5-6-c-bis%281-2-5-thiadiazole%29-for-polymer.txt,text_mining_GPT_extended
PIDT-C12NT,"indacenodithiophene (IDT) - naphtho[1,2-c:5,6-c]bis(1,2,5-thiadiazole) alternating backbone",dodecyl,alkyl,dodecyl,improve solubility,OPV,electronic,80 nm,N/A,17.5 kDa,N/A,2.49,2.42 × 10−4 cm2 V−1 s−1,N/A,N/A,N/A,5.05%,10.21 mA cm−2,0.90 V,55%,N/A,N/A,N/A,polymer:PC71BM 1:2; AM1.5G 100 mW cm−2,spin-coating,chlorobenzene,anhydrous toluene and DMF,N/A,ITO/PEDOT:PSS/polymer:PC71BM/PFN/Al,interpenetrating bicontinuous network,313_design-and-synthesis-of-copolymers-of-indacenodithiophene-and-naphtho-1-2-c-5-6-c-bis%281-2-5-thiadiazole%29-for-polymer.txt,scratch/prj/ch_sce_mine/MatAGen/outputs_example/313_design-and-synthesis-of-copolymers-of-indacenodithiophene-and-naphtho-1-2-c-5-6-c-bis%281-2-5-thiadiazole%29-for-polymer/313_design-and-synthesis-of-copolymers-of-indacenodithiophene-and-naphtho-1-2-c-5-6-c-bis%281-2-5-thiadiazole%29-for-polymer/pdf/313_design-and-synthesis-of-copolymers-of-indacenodithiophene-and-naphtho-1-2-c-5-6-c-bis%281-2-5-thiadiazole%29-for-polymer.txt,text_mining_GPT_extended
TBT-1,thienopyrroledione-benzodiathiadiazole-fluorene-based conjugated polymer,2-ethylhexyl alkyl chain,alkyl,2-ethylhexyl,packing adjustment,OLET,electronic,N/A,N/A,26×10^0,N/A,2.38,N/A,2.5×10–3 cm2·V–1·s–1,N/A,N/A,N/A,N/A,N/A,N/A,N/A,0.37 nm,N/A,annealed at 250 °C,thermal annealing,N/A,N/A,N/A,TG-BC (glass/Au/semiconductor/PMMA/Al),face-on stacking mode,364_s40242-023-3180-4.txt,scratch/prj/ch_sce_mine/MatAGen/outputs_example/364_s40242-023-3180-4/364_s40242-023-3180-4/pdf/364_s40242-023-3180-4.txt,text_mining_GPT_extended
TBT-2,thienopyrroledione-benzodiathiadiazole-fluorene-based conjugated polymer,octyl alkyl chain,alkyl,octyl,packing adjustment,OLET,electronic,N/A,N/A,3200,N/A,1.63,1.1×10–2 cm2·V–1·s–1,1.3×10–3 cm2·V–1·s–1,N/A,N/A,N/A,N/A,N/A,N/A,N/A,0.35 nm,N/A,annealed at 250 °C,thermal annealing,N/A,N/A,N/A,TG-BC (glass/Au/semiconductor/PMMA/Al),edge-on stacking mode,364_s40242-023-3180-4.txt,scratch/prj/ch_sce_mine/MatAGen/outputs_example/364_s40242-023-3180-4/364_s40242-023-3180-4/pdf/364_s40242-023-3180-4.txt,text_mining_GPT_extended
PIIT-Boc75,isoindigo-thiophene,t-Boc and polyisobutylene (PIB),t-Boc and alkyl,PIB Mn = 1000 g mol−1,solution-processability; cleavable H-bond inhibitor,OFET,electronic,N/A,N/A,31.0 kg mol−1,N/A,1.7,1.61 × 10−4 cm2 V−1 s−1,N/A,N/A,N/A,N/A,N/A,N/A,N/A,N/A,3.51 Å,N/A,pristine thin film,spin-coating,"1,2-dichlorobenzene",toluene,N.A,top-gate bottom-contact (TG/BC),typical p-type characteristics,370_c5py01669j.txt,scratch/prj/ch_sce_mine/MatAGen/outputs_example/370_c5py01669j/370_c5py01669j/pdf/370_c5py01669j.txt,text_mining_GPT_extended
PIIT-Boc75,isoindigo-thiophene,t-Boc and polyisobutylene (PIB),t-Boc and alkyl,PIB Mn = 1000 g mol−1,solution-processability; cleavable H-bond inhibitor,OFET,electronic,N/A,N/A,31.0 kg mol−1,N/A,1.7,7.22 × 10−5 cm2 V−1 s−1,N/A,N/A,N/A,N/A,N/A,N/A,N/A,N/A,N/A,N/A,pristine thin film immersed in solvent (5 min),spin-coating,"1,2-dichlorobenzene",toluene,N.A,top-gate bottom-contact (TG/BC),partially dissolved and damaged,370_c5py01669j.txt,scratch/prj/ch_sce_mine/MatAGen/outputs_example/370_c5py01669j/370_c5py01669j/pdf/370_c5py01669j.txt,text_mining_GPT_extended
PIIT-Boc75,isoindigo-thiophene,t-Boc and polyisobutylene (PIB),t-Boc and alkyl,PIB Mn = 1000 g mol−1,solution-processability; cleavable H-bond inhibitor,OFET,electronic,N/A,N/A,31.0 kg mol−1,N/A,1.7,1.09 × 10−4 cm2 V−1 s−1,N/A,N/A,N/A,N/A,N/A,N/A,N/A,N/A,3.59 Å,N/A,annealed thin film,spin-coating,"1,2-dichlorobenzene",toluene,N.A,top-gate bottom-contact (TG/BC),more aggregation areas,370_c5py01669j.txt,scratch/prj/ch_sce_mine/MatAGen/outputs_example/370_c5py01669j/370_c5py01669j/pdf/370_c5py01669j.txt,text_mining_GPT_extended
PIIT-Boc75,isoindigo-thiophene,t-Boc and polyisobutylene (PIB),t-Boc and alkyl,PIB Mn = 1000 g mol−1,solution-processability; cleavable H-bond inhibitor,OFET,electronic,N/A,N/A,31.0 kg mol−1,N/A,1.7,1.38 × 10−4 cm2 V−1 s−1,N/A,N/A,N/A,N/A,N/A,N/A,N/A,N/A,3.59 Å,N/A,annealed thin film immersed in CHCl3 (5 min),spin-coating,"1,2-dichlorobenzene",toluene,N.A,top-gate bottom-contact (TG/BC),retained electronic properties,370_c5py01669j.txt,scratch/prj/ch_sce_mine/MatAGen/outputs_example/370_c5py01669j/370_c5py01669j/pdf/370_c5py01669j.txt,text_mining_GPT_extended
PIIT-Boc70,isoindigo-thiophene,t-Boc and polyisobutylene (PIB),t-Boc and alkyl,PIB Mn = 1000 g mol−1,solution-processability; cleavable H-bond inhibitor,OFET,electronic,N/A,N/A,26.0 kg mol−1,N/A,1.9,9.67 × 10−5 cm2 V−1 s−1,N/A,N/A,N/A,N/A,N/A,N/A,N/A,N/A,N/A,N/A,pristine thin film,spin-coating,"1,2-dichlorobenzene",toluene,N.A,top-gate bottom-contact (TG/BC),typical p-type characteristics,370_c5py01669j.txt,scratch/prj/ch_sce_mine/MatAGen/outputs_example/370_c5py01669j/370_c5py01669j/pdf/370_c5py01669j.txt,text_mining_GPT_extended
PIIT-Boc70,isoindigo-thiophene,t-Boc and polyisobutylene (PIB),t-Boc and alkyl,PIB Mn = 1000 g mol−1,solution-processability; cleavable H-bond inhibitor,OFET,electronic,N/A,N/A,26.0 kg mol−1,N/A,1.9,2.02 × 10−4 cm2 V−1 s−1,N/A,N/A,N/A,N/A,N/A,N/A,N/A,N/A,N/A,N/A,annealed thin film,spin-coating,"1,2-dichlorobenzene",toluene,N.A,top-gate bottom-contact (TG/BC),more aggregation areas,370_c5py01669j.txt,scratch/prj/ch_sce_mine/MatAGen/outputs_example/370_c5py01669j/370_c5py01669j/pdf/370_c5py01669j.txt,text_mining_GPT_extended
PIIT-Boc70,isoindigo-thiophene,t-Boc and polyisobutylene (PIB),t-Boc and alkyl,PIB Mn = 1000 g mol−1,solution-processability; cleavable H-bond inhibitor,OFET,electronic,N/A,N/A,26.0 kg mol−1,N/A,1.9,1.62 × 10−4 cm2 V−1 s−1,N/A,N/A,N/A,N/A,N/A,N/A,N/A,N/A,N/A,N/A,annealed thin film immersed in CHCl3 (5 min),spin-coating,"1,2-dichlorobenzene",toluene,N.A,top-gate bottom-contact (TG/BC),retained electronic properties,370_c5py01669j.txt,scratch/prj/ch_sce_mine/MatAGen/outputs_example/370_c5py01669j/370_c5py01669j/pdf/370_c5py01669j.txt,text_mining_GPT_extended
PIIT-Boc65,isoindigo-thiophene,t-Boc and polyisobutylene (PIB),t-Boc and alkyl,PIB Mn = 1000 g mol−1,solution-processability; cleavable H-bond inhibitor,N/A,N/A,N/A,N/A,32.0 kg mol−1,N/A,2.5,N/A,N/A,N/A,N/A,N/A,N/A,N/A,N/A,N/A,N/A,N/A,pristine and annealed films reported,spin-coating,"1,2-dichlorobenzene",toluene,0.1 M TBAPF6 in CH3CN,Cyclic voltammetry,N/A,370_c5py01669j.txt,scratch/prj/ch_sce_mine/MatAGen/outputs_example/370_c5py01669j/370_c5py01669j/pdf/370_c5py01669j.txt,text_mining_GPT_extended
diHD-RR,terthiophene-FBT donor-acceptor backbone,hexyl–decyl,alkyl,hexyl–decyl,solubility and self-assembly control,OPV,electronic,N/A,N/A,24.4 kDa,N/A,1.50,N/A,N/A,N/A,N/A,7.25 ± 0.12,16.53 ± 0.34,0.73 ± 0.01,60.33 ± 0.98,N/A,3.52 Å,≈20.5 Å,AM 1.5 G illumination (100 mW cm−2),polymer:PC71BM BHJ blend,chlorobenzene,N/A,N/A,inverted device structure (ITO/ZnO/polymer:PC71BM/MoO3/Al),strong A0–0 absorption,311_Advanced Energy Materials - 2016 - Zhou - Toward High Efficiency Polymer Solar Cells  Influence of Local Chemical.txt,scratch/prj/ch_sce_mine/MatAGen/outputs_example/311_Advanced Energy Materials - 2016 - Zhou - Toward High Efficiency Polymer Solar Cells  Influence of Local Chemical/311_Advanced Energy Materials - 2016 - Zhou - Toward High Efficiency Polymer Solar Cells  Influence of Local Chemical/pdf/311_Advanced Energy Materials - 2016 - Zhou - Toward High Efficiency Polymer Solar Cells  Influence of Local Chemical.txt,text_mining_GPT_extended
diHD-RA,terthiophene-FBT donor-acceptor backbone,hexyl–decyl,alkyl,hexyl–decyl,solubility and self-assembly control,OPV,electronic,N/A,N/A,23.0 kDa,N/A,1.87,N/A,N/A,N/A,N/A,3.20 ± 0.08,7.89 ± 0.22,0.74 ± 0.01,55.15 ± 0.47,N/A,3.58 Å,≈20.5 Å,AM 1.5 G illumination (100 mW cm−2),polymer:PC71BM BHJ blend,chlorobenzene,N/A,N/A,inverted device structure (ITO/ZnO/polymer:PC71BM/MoO3/Al),did not aggregate in solution,311_Advanced Energy Materials - 2016 - Zhou - Toward High Efficiency Polymer Solar Cells  Influence of Local Chemical.txt,scratch/prj/ch_sce_mine/MatAGen/outputs_example/311_Advanced Energy Materials - 2016 - Zhou - Toward High Efficiency Polymer Solar Cells  Influence of Local Chemical/311_Advanced Energy Materials - 2016 - Zhou - Toward High Efficiency Polymer Solar Cells  Influence of Local Chemical/pdf/311_Advanced Energy Materials - 2016 - Zhou - Toward High Efficiency Polymer Solar Cells  Influence of Local Chemical.txt,text_mining_GPT_extended
diHD-DFBT,terthiophene-FBT donor-acceptor backbone,hexyl–decyl (difluoro),alkyl,hexyl–decyl,solubility and self-assembly control,OPV,electronic,N/A,N/A,30.6 kDa,N/A,1.71,N/A,N/A,N/A,N/A,3.50 ± 0.01,9.88 ± 0.01,0.78 ± 0.01,45.59 ± 0.16,N/A,3.52 Å,N/A,AM 1.5 G illumination (100 mW cm−2),polymer:PC71BM BHJ blend,chlorobenzene,N/A,N/A,inverted device structure (ITO/ZnO/polymer:PC71BM/MoO3/Al),strong J-aggregation,311_Advanced Energy Materials - 2016 - Zhou - Toward High Efficiency Polymer Solar Cells  Influence of Local Chemical.txt,scratch/prj/ch_sce_mine/MatAGen/outputs_example/311_Advanced Energy Materials - 2016 - Zhou - Toward High Efficiency Polymer Solar Cells  Influence of Local Chemical/311_Advanced Energy Materials - 2016 - Zhou - Toward High Efficiency Polymer Solar Cells  Influence of Local Chemical/pdf/311_Advanced Energy Materials - 2016 - Zhou - Toward High Efficiency Polymer Solar Cells  Influence of Local Chemical.txt,text_mining_GPT_extended
