Repository: Rkl2023/Text-mining-postprocessing

Project overview
----------------
PolyStruct-Mine extracts polymer structural information from text-mined names (OPSIN + heuristics) and image-derived candidates (DECIMER/image pool). It standardizes backbone and side-chain representations, matches text rows to image candidates, and outputs repeat-unit SMILES with provenance, confidence, and audit logs.

Pipeline architecture (Layers 0–4)
1. Layer 0 — Standardization: Normalize schema/columns, clean names/SMILES, log schema report.
2. Layer 1 — Name → Structure: OPSIN (via JPype + local JAR) plus domain dictionaries/alkyl heuristics to derive backbone/sidechain SMILES from text.
3.

File: examples/304-403_extracted_data_text_mining_GPT.csv (part 2 of 12)
polymer_name,backbone,side_chain,side_chain_type,side_chain_length,side_chain_design_intent,device_type,transport_regime,film_thickness,channel_length,molecular_weight_mn,molecular_weight_mw,dispersity,mobility_h,mobility_e,capacitance,uc_star,pce,jsc,voc,ff,crystallinity,pi_pi_spacing,lamellar_spacing,experiment_condition,processing_method,processing_solvent,synthesis_solvent,electrolyte,measurement_method,notes,_source_file,_source_path,_config_name
BO/HD-RR,terthiophene-FBT donor-acceptor backbone,butyl–octyl / hexyl–decyl (asymmetric),alkyl,butyl–octyl / hexyl–decyl,solubility and self-assembly control,OPV,electronic,N/A,N/A,32.8 kDa,N/A,1.68,N/A,N/A,N/A,N/A,8.93 ± 0.08,18.95 ± 0.37,0.72 ± 0.01,65.50 ± 0.71,N/A,N/A,N/A,AM 1.5 G illumination (100 mW cm−2),polymer:PC71BM BHJ blend,chlorobenzene,N/A,N/A,inverted device structure (ITO/ZnO/polymer:PC71BM/MoO3/Al),face-on orientation,311_Advanced Energy Materials - 2016 - Zhou - Toward High Efficiency Polymer Solar Cells  Influence of Local Chemical.txt,scratch/prj/ch_sce_mine/MatAGen/outputs_example/311_Advanced Energy Materials - 2016 - Zhou - Toward High Efficiency Polymer Solar Cells  Influence of Local Chemical/311_Advanced Energy Materials - 2016 - Zhou - Toward High Efficiency Polymer Solar Cells  Influence of Local Chemical/pdf/311_Advanced Energy Materials - 2016 - Zhou - Toward High Efficiency Polymer Solar Cells  Influence of Local Chemical.txt,text_mining_GPT_extended
HD/BO-RR,terthiophene-FBT donor-acceptor backbone,hexyl–decyl / butyl–octyl (asymmetric),alkyl,hexyl–decyl / butyl–octyl,solubility and self-assembly control,OPV,electronic,N/A,N/A,46.7 kDa,N/A,1.57,N/A,N/A,N/A,N/A,8.59 ± 0.16,19.63 ± 0.45,0.69 ± 0.01,63.60 ± 1.34,N/A,N/A,N/A,AM 1.5 G illumination (100 mW cm−2),polymer:PC71BM BHJ blend,chlorobenzene,N/A,N/A,inverted device structure (ITO/ZnO/polymer:PC71BM/MoO3/Al),did not dissociate until ≈57 °C,311_Advanced Energy Materials - 2016 - Zhou - Toward High Efficiency Polymer Solar Cells  Influence of Local Chemical.txt,scratch/prj/ch_sce_mine/MatAGen/outputs_example/311_Advanced Energy Materials - 2016 - Zhou - Toward High Efficiency Polymer Solar Cells  Influence of Local Chemical/311_Advanced Energy Materials - 2016 - Zhou - Toward High Efficiency Polymer Solar Cells  Influence of Local Chemical/pdf/311_Advanced Energy Materials - 2016 - Zhou - Toward High Efficiency Polymer Solar Cells  Influence of Local Chemical.txt,text_mining_GPT_extended
BO/HD-RA,terthiophene-FBT donor-acceptor backbone,butyl–octyl / hexyl–decyl (asymmetric),alkyl,butyl–octyl / hexyl–decyl,solubility and self-assembly control,OPV,electronic,N/A,N/A,56.4 kDa,N/A,1.85,N/A,N/A,N/A,N/A,6.95 ± 0.06,17.27 ± 0.19,0.74 ± 0.01,54.60 ± 0.33,N/A,3.52 Å,19.3 Å,AM 1.5 G illumination (100 mW cm−2),polymer:PC71BM BHJ blend,chlorobenzene,N/A,N/A,inverted device structure (ITO/ZnO/polymer:PC71BM/MoO3/Al),large phase separation,311_Advanced Energy Materials - 2016 - Zhou - Toward High Efficiency Polymer Solar Cells  Influence of Local Chemical.txt,scratch/prj/ch_sce_mine/MatAGen/outputs_example/311_Advanced Energy Materials - 2016 - Zhou - Toward High Efficiency Polymer Solar Cells  Influence of Local Chemical/311_Advanced Energy Materials - 2016 - Zhou - Toward High Efficiency Polymer Solar Cells  Influence of Local Chemical/pdf/311_Advanced Energy Materials - 2016 - Zhou - Toward High Efficiency Polymer Solar Cells  Influence of Local Chemical.txt,text_mining_GPT_extended
diBO-RR,terthiophene-FBT donor-acceptor backbone,butyl–octyl,alkyl,butyl–octyl,solubility and self-assembly control,OPV,electronic,N/A,N/A,36.6 kDa,N/A,1.68,N/A,N/A,N/A,N/A,7.27 ± 0.21,16.65 ± 0.29,0.74 ± 0.01,59.16 ± 1.64,N/A,3.52 Å,18.0 Å,AM 1.5 G illumination (100 mW cm−2),polymer:PC71BM BHJ blend,chlorobenzene,N/A,N/A,inverted device structure (ITO/ZnO/polymer:PC71BM/MoO3/Al),edge-on orientation,311_Advanced Energy Materials - 2016 - Zhou - Toward High Efficiency Polymer Solar Cells  Influence of Local Chemical.txt,scratch/prj/ch_sce_mine/MatAGen/outputs_example/311_Advanced Energy Materials - 2016 - Zhou - Toward High Efficiency Polymer Solar Cells  Influence of Local Chemical/311_Advanced Energy Materials - 2016 - Zhou - Toward High Efficiency Polymer Solar Cells  Influence of Local Chemical/pdf/311_Advanced Energy Materials - 2016 - Zhou - Toward High Efficiency Polymer Solar Cells  Influence of Local Chemical.txt,text_mining_GPT_extended
diBO-RA,terthiophene-FBT donor-acceptor backbone,butyl–octyl,alkyl,butyl–octyl,solubility and self-assembly control,OPV,electronic,N/A,N/A,45.4 kDa,N/A,1.72,N/A,N/A,N/A,N/A,6.51 ± 0.20,18.11 ± 0.17,0.69 ± 0.01,52.39 ± 1.76,N/A,3.54 Å,18.0 Å,AM 1.5 G illumination (100 mW cm−2),polymer:PC71BM BHJ blend,chlorobenzene,N/A,N/A,inverted device structure (ITO/ZnO/polymer:PC71BM/MoO3/Al),weak aggregation peak,311_Advanced Energy Materials - 2016 - Zhou - Toward High Efficiency Polymer Solar Cells  Influence of Local Chemical.txt,scratch/prj/ch_sce_mine/MatAGen/outputs_example/311_Advanced Energy Materials - 2016 - Zhou - Toward High Efficiency Polymer Solar Cells  Influence of Local Chemical/311_Advanced Energy Materials - 2016 - Zhou - Toward High Efficiency Polymer Solar Cells  Influence of Local Chemical/pdf/311_Advanced Energy Materials - 2016 - Zhou - Toward High Efficiency Polymer Solar Cells  Influence of Local Chemical.txt,text_mining_GPT_extended
PIDSBT-OCH8,IDS-BT donor−acceptor alternating backbone,4-octyloxyphenyl groups,alkoxy,C8,investigate alkyl/alkoxy side-chain effect,OPV; OFET,electronic,40−60 nm,100 μm,10.7 kDa,N/A,1.7,2.6 × 10−2 cm2 V−1 s−1,N/A,N/A,N/A,2.6%,8.45 mA/cm2,0.76 V,41%,amorphous,N/A,N/A,1:4 in wt %,spin-coating,ortho-dichlorobenzene,chlorobenzene,N/A,ITO/PEDOT:PSS/polymer:PC71BM/Ca/Al; bottom-gate/top-contact,amorphous nature,340_a-new-pentacyclic-indacenodiselenophene-arene-and-its-donor-acceptor-copolymers-for-solution-processable-polymer-solar.txt,scratch/prj/ch_sce_mine/MatAGen/outputs_example/340_a-new-pentacyclic-indacenodiselenophene-arene-and-its-donor-acceptor-copolymers-for-solution-processable-polymer-solar/340_a-new-pentacyclic-indacenodiselenophene-arene-and-its-donor-acceptor-copolymers-for-solution-processable-polymer-solar/pdf/340_a-new-pentacyclic-indacenodiselenophene-arene-and-its-donor-acceptor-copolymers-for-solution-processable-polymer-solar.txt,text_mining_GPT_extended
PIDSBT-C6,IDS-BT donor−acceptor alternating backbone,4-hexylphenyl groups,alkyl,C6,investigate alkyl/alkoxy side-chain effect,OPV; OFET,electronic,40−60 nm,100 μm,10.8 kDa,N/A,2.0,8.0 × 10−2 cm2 V−1 s−1,N/A,N/A,N/A,3.9%,11.24 mA/cm2,0.76 V,45%,amorphous,N/A,N/A,1:4 in wt %,spin-coating,ortho-dichlorobenzene,chlorobenzene,N/A,ITO/PEDOT:PSS/polymer:PC71BM/Ca/Al; bottom-gate/top-contact,amorphous nature,340_a-new-pentacyclic-indacenodiselenophene-arene-and-its-donor-acceptor-copolymers-for-solution-processable-polymer-solar.txt,scratch/prj/ch_sce_mine/MatAGen/outputs_example/340_a-new-pentacyclic-indacenodiselenophene-arene-and-its-donor-acceptor-copolymers-for-solution-processable-polymer-solar/340_a-new-pentacyclic-indacenodiselenophene-arene-and-its-donor-acceptor-copolymers-for-solution-processable-polymer-solar/pdf/340_a-new-pentacyclic-indacenodiselenophene-arene-and-its-donor-acceptor-copolymers-for-solution-processable-polymer-solar.txt,text_mining_GPT_extended
PIDSFBT-OCH8,IDS-FBT donor−acceptor alternating backbone,4-octyloxyphenyl groups,alkoxy,C8,investigate alkyl/alkoxy side-chain effect,OPV; OFET,electronic,40−60 nm,100 μm,11.5 kDa,N/A,1.7,6.7 × 10−3 cm2 V−1 s−1,N/A,N/A,N/A,1.9%,6.72 mA/cm2,0.86 V,32%,amorphous,N/A,N/A,1:3 in wt %,spin-coating,ortho-dichlorobenzene,chlorobenzene,N/A,ITO/PEDOT:PSS/polymer:PC71BM/Ca/Al; bottom-gate/top-contact,amorphous nature,340_a-new-pentacyclic-indacenodiselenophene-arene-and-its-donor-acceptor-copolymers-for-solution-processable-polymer-solar.txt,scratch/prj/ch_sce_mine/MatAGen/outputs_example/340_a-new-pentacyclic-indacenodiselenophene-arene-and-its-donor-acceptor-copolymers-for-solution-processable-polymer-solar/340_a-new-pentacyclic-indacenodiselenophene-arene-and-its-donor-acceptor-copolymers-for-solution-processable-polymer-solar/pdf/340_a-new-pentacyclic-indacenodiselenophene-arene-and-its-donor-acceptor-copolymers-for-solution-processable-polymer-solar.txt,text_mining_GPT_extended
PIDSFBT-C6,IDS-FBT donor−acceptor alternating backbone,4-hexylphenyl groups,alkyl,C6,investigate alkyl/alkoxy side-chain effect,OPV; OFET,electronic,40−60 nm,100 μm,9.3 kDa,N/A,1.6,6.1 × 10−2 cm2 V−1 s−1,N/A,N/A,N/A,3.8%,9.67 mA/cm2,0.84 V,47%,amorphous,N/A,N/A,1:3 in wt %,spin-coating,ortho-dichlorobenzene,chlorobenzene,N/A,ITO/PEDOT:PSS/polymer:PC71BM/Ca/Al; bottom-gate/top-contact,amorphous nature,340_a-new-pentacyclic-indacenodiselenophene-arene-and-its-donor-acceptor-copolymers-for-solution-processable-polymer-solar.txt,scratch/prj/ch_sce_mine/MatAGen/outputs_example/340_a-new-pentacyclic-indacenodiselenophene-arene-and-its-donor-acceptor-copolymers-for-solution-processable-polymer-solar/340_a-new-pentacyclic-indacenodiselenophene-arene-and-its-donor-acceptor-copolymers-for-solution-processable-polymer-solar/pdf/340_a-new-pentacyclic-indacenodiselenophene-arene-and-its-donor-acceptor-copolymers-for-solution-processable-polymer-solar.txt,text_mining_GPT_extended
PIDSTPD-C6,IDS-TPD donor−acceptor alternating backbone,4-hexylphenyl groups,alkyl,C6,investigate alkyl/alkoxy side-chain effect,OPV; OFET,electronic,40−60 nm,100 μm,N/A,N/A,N/A,2.0 × 10−2 cm2 V−1 s−1,N/A,N/A,N/A,3.8%,7.96 mA/cm2,0.92 V,51%,amorphous,N/A,N/A,1:4 in wt %,spin-coating,ortho-dichlorobenzene,chlorobenzene,N/A,ITO/PEDOT:PSS/polymer:PC71BM/Ca/Al; bottom-gate/top-contact,amorphous nature,340_a-new-pentacyclic-indacenodiselenophene-arene-and-its-donor-acceptor-copolymers-for-solution-processable-polymer-solar.txt,scratch/prj/ch_sce_mine/MatAGen/outputs_example/340_a-new-pentacyclic-indacenodiselenophene-arene-and-its-donor-acceptor-copolymers-for-solution-processable-polymer-solar/340_a-new-pentacyclic-indacenodiselenophene-arene-and-its-donor-acceptor-copolymers-for-solution-processable-polymer-solar/pdf/340_a-new-pentacyclic-indacenodiselenophene-arene-and-its-donor-acceptor-copolymers-for-solution-processable-polymer-solar.txt,text_mining_GPT_extended
PIDSTPD-C6,IDS-TPD donor−acceptor alternating backbone,4-hexylphenyl groups,alkyl,C6,investigate alkyl/alkoxy side-chain effect,OPV; OFET,electronic,40−60 nm,100 μm,N/A,N/A,N/A,2.0 × 10−2 cm2 V−1 s−1,N/A,N/A,N/A,4.6%,9.77 mA/cm2,0.92 V,50%,amorphous,N/A,N/A,1:4 in wt %; 5 vol% CN,spin-coating,ortho-dichlorobenzene,chlorobenzene,N/A,ITO/PEDOT:PSS/polymer:PC71BM/Ca/Al; bottom-gate/top-contact,amorphous nature,340_a-new-pentacyclic-indacenodiselenophene-arene-and-its-donor-acceptor-copolymers-for-solution-processable-polymer-solar.txt,scratch/prj/ch_sce_mine/MatAGen/outputs_example/340_a-new-pentacyclic-indacenodiselenophene-arene-and-its-donor-acceptor-copolymers-for-solution-processable-polymer-solar/340_a-new-pentacyclic-indacenodiselenophene-arene-and-its-donor-acceptor-copolymers-for-solution-processable-polymer-solar/pdf/340_a-new-pentacyclic-indacenodiselenophene-arene-and-its-donor-acceptor-copolymers-for-solution-processable-polymer-solar.txt,text_mining_GPT_extended
P2:PC71BM,N/A,N/A,N/A,N/A,N/A,OPV,N/A,N/A,N/A,N/A,N/A,N/A,N/A,N/A,N/A,N/A,N/A,N/A,N/A,N/A,N/A,N/A,N/A,2%DIO,N/A,N/A,N/A,N/A,N/A,N/A,331_doi-10%2E1039%2Fc6qm00130k.txt,scratch/prj/ch_sce_mine/MatAGen/outputs_example/331_doi-10%2E1039%2Fc6qm00130k/331_doi-10%2E1039%2Fc6qm00130k/pdf/331_doi-10%2E1039%2Fc6qm00130k.txt,text_mining_GPT_extended
PTBT-DA6,thiophene-benzotriazole alternating backbone,6-C alkyl chain on benzotriazole unit,alkyl,6-C,optimize film morphology and solubility,BHJ solar cell,electronic,65 nm,N/A,2.6 kDa,N/A,3.96,N/A,N/A,N/A,N/A,0.73,2.98 mA/cm2,0.66 V,38.6,N/A,N/A,N/A,1:2 w/w ratio,doctor-blading at 80 °C,chlorobenzene (CB),N/A,N/A,ITO/PEDOT:PSS/polymer:fullerene/Al,quite smooth,346_1-s2.0-S0379677912003402-main.txt,scratch/prj/ch_sce_mine/MatAGen/outputs_example/346_1-s2.0-S0379677912003402-main/346_1-s2.0-S0379677912003402-main/pdf/346_1-s2.0-S0379677912003402-main.txt,text_mining_GPT_extended
PTBT-DA6,thiophene-benzotriazole alternating backbone,6-C alkyl chain on benzotriazole unit,alkyl,6-C,optimize film morphology and solubility,BHJ solar cell,electronic,80 nm,N/A,2.6 kDa,N/A,3.96,N/A,N/A,N/A,N/A,0.9,3.27 mA/cm2,0.69 V,40.1,N/A,N/A,N/A,1:4 w/w ratio,doctor-blading at 80 °C,chlorobenzene (CB),N/A,N/A,ITO/PEDOT:PSS/polymer:fullerene/Al,no clear phase separation,346_1-s2.0-S0379677912003402-main.txt,scratch/prj/ch_sce_mine/MatAGen/outputs_example/346_1-s2.0-S0379677912003402-main/346_1-s2.0-S0379677912003402-main/pdf/346_1-s2.0-S0379677912003402-main.txt,text_mining_GPT_extended
PTBT-DA6,thiophene-benzotriazole alternating backbone,6-C alkyl chain on benzotriazole unit,alkyl,6-C,optimize film morphology and solubility,BHJ solar cell,electronic,90 nm,N/A,2.6 kDa,N/A,3.96,4.91 × 10−5 cm2/V s,N/A,N/A,N/A,1.11,3.4 mA/cm2,0.8 V,41.1,N/A,N/A,N/A,1:4 w/w ratio,doctor-blading at 80 °C,chlorobenzene (CB),N/A,N/A,ITO/PEDOT:PSS/polymer:fullerene/Al,no clear phase separation,346_1-s2.0-S0379677912003402-main.txt,scratch/prj/ch_sce_mine/MatAGen/outputs_example/346_1-s2.0-S0379677912003402-main/346_1-s2.0-S0379677912003402-main/pdf/346_1-s2.0-S0379677912003402-main.txt,text_mining_GPT_extended
PTBT-DA10,thiophene-benzotriazole alternating backbone,10-C alkyl chain on benzotriazole unit,alkyl,10-C,optimize film morphology and solubility,BHJ solar cell,electronic,65 nm,N/A,10 kDa,N/A,2.50,N/A,N/A,N/A,N/A,0.48,1.71 mA/cm2,0.7 V,40.8,N/A,N/A,N/A,1:2 w/w ratio,doctor-blading at 80 °C,chlorobenzene (CB),N/A,N/A,ITO/PEDOT:PSS/polymer:fullerene/Al,N/A,346_1-s2.0-S0379677912003402-main.txt,scratch/prj/ch_sce_mine/MatAGen/outputs_example/346_1-s2.0-S0379677912003402-main/346_1-s2.0-S0379677912003402-main/pdf/346_1-s2.0-S0379677912003402-main.txt,text_mining_GPT_extended
PTBT-DA10,thiophene-benzotriazole alternating backbone,10-C alkyl chain on benzotriazole unit,alkyl,10-C,optimize film morphology and solubility,BHJ solar cell,electronic,85 nm,N/A,10 kDa,N/A,2.50,N/A,N/A,N/A,N/A,0.91,3.23 mA/cm2,0.71 V,39.5,N/A,N/A,N/A,1:4 w/w ratio,doctor-blading at 80 °C,chlorobenzene (CB),N/A,N/A,ITO/PEDOT:PSS/polymer:fullerene/Al,N/A,346_1-s2.0-S0379677912003402-main.txt,scratch/prj/ch_sce_mine/MatAGen/outputs_example/346_1-s2.0-S0379677912003402-main/346_1-s2.0-S0379677912003402-main/pdf/346_1-s2.0-S0379677912003402-main.txt,text_mining_GPT_extended
PTBT-DA10,thiophene-benzotriazole alternating backbone,10-C alkyl chain on benzotriazole unit,alkyl,10-C,optimize film morphology and solubility,BHJ solar cell,electronic,100 nm,N/A,10 kDa,N/A,2.50,4.8 × 10−5 cm2/V s,N/A,N/A,N/A,1.23,3.7 mA/cm2,0.75 V,44.8,N/A,N/A,N/A,1:4 w/w ratio,doctor-blading at 80 °C,chlorobenzene (CB),N/A,N/A,ITO/PEDOT:PSS/polymer:fullerene/Al,smooth and uniform ones,346_1-s2.0-S0379677912003402-main.txt,scratch/prj/ch_sce_mine/MatAGen/outputs_example/346_1-s2.0-S0379677912003402-main/346_1-s2.0-S0379677912003402-main/pdf/346_1-s2.0-S0379677912003402-main.txt,text_mining_GPT_extended
PTBT-DA12,thiophene-benzotriazole alternating backbone,dodecyl side chains on benzotriazole unit,alkyl,C12H25,optimize film morphology and solubility,BHJ solar cell,electronic,70 nm,N/A,23.2 kDa,N/A,2.20,N/A,N/A,N/A,N/A,0.25,1.16 mA/cm2,0.64 V,33.4,N/A,N/A,N/A,1:2 w/w ratio,doctor-blading at 80 °C,chlorobenzene (CB),N/A,N/A,ITO/PEDOT:PSS/polymer:fullerene/Al,very large phase separation,346_1-s2.0-S0379677912003402-main.txt,scratch/prj/ch_sce_mine/MatAGen/outputs_example/346_1-s2.0-S0379677912003402-main/346_1-s2.0-S0379677912003402-main/pdf/346_1-s2.0-S0379677912003402-main.txt,text_mining_GPT_extended
PTBT-DA12,thiophene-benzotriazole alternating backbone,dodecyl side chains on benzotriazole unit,alkyl,C12H25,optimize film morphology and solubility,BHJ solar cell,electronic,90 nm,N/A,23.2 kDa,N/A,2.20,N/A,N/A,N/A,N/A,0.26,1.33 mA/cm2,0.65 V,30.5,N/A,N/A,N/A,1:4 w/w ratio,doctor-blading at 80 °C,chlorobenzene (CB),N/A,N/A,ITO/PEDOT:PSS/polymer:fullerene/Al,very large phase separation,346_1-s2.0-S0379677912003402-main.txt,scratch/prj/ch_sce_mine/MatAGen/outputs_example/346_1-s2.0-S0379677912003402-main/346_1-s2.0-S0379677912003402-main/pdf/346_1-s2.0-S0379677912003402-main.txt,text_mining_GPT_extended
PTBT-DA12,thiophene-benzotriazole alternating backbone,dodecyl side chains on benzotriazole unit,alkyl,C12H25,optimize film morphology and solubility,BHJ solar cell,electronic,95 nm,N/A,23.2 kDa,N/A,2.20,N/A,N/A,N/A,N/A,0.33,1.55 mA/cm2,0.67 V,32.2,N/A,N/A,N/A,1:4 w/w ratio,doctor-blading at 80 °C,chlorobenzene (CB),N/A,N/A,ITO/PEDOT:PSS/polymer:fullerene/Al,very large phase separation,346_1-s2.0-S0379677912003402-main.txt,scratch/prj/ch_sce_mine/MatAGen/outputs_example/346_1-s2.0-S0379677912003402-main/346_1-s2.0-S0379677912003402-main/pdf/346_1-s2.0-S0379677912003402-main.txt,text_mining_GPT_extended
PTBT-DA6,thiophene-benzotriazole alternating backbone,6-C alkyl chain on benzotriazole unit,alkyl,6-C,optimize film morphology and solubility,BHJ solar cell,electronic,100 nm,N/A,2.6 kDa,N/A,3.96,7.46 × 10−5 cm2/V s,N/A,N/A,N/A,N/A,N/A,N/A,N/A,N/A,N/A,N/A,pristine film,doctor-blading at 80 °C,chlorobenzene (CB),N/A,N/A,hole-only SCLC (ITO/PEDOT:PSS/Ag),N/A,346_1-s2.0-S0379677912003402-main.txt,scratch/prj/ch_sce_mine/MatAGen/outputs_example/346_1-s2.0-S0379677912003402-main/346_1-s2.0-S0379677912003402-main/pdf/346_1-s2.0-S0379677912003402-main.txt,text_mining_GPT_extended
PTBT-DA10,thiophene-benzotriazole alternating backbone,10-C alkyl chain on benzotriazole unit,alkyl,10-C,optimize film morphology and solubility,BHJ solar cell,electronic,100 nm,N/A,10 kDa,N/A,2.50,7.74 × 10−5 cm2/V s,N/A,N/A,N/A,N/A,N/A,N/A,N/A,N/A,N/A,N/A,pristine film,doctor-blading at 80 °C,chlorobenzene (CB),N/A,N/A,hole-only SCLC (ITO/PEDOT:PSS/Ag),N/A,346_1-s2.0-S0379677912003402-main.txt,scratch/prj/ch_sce_mine/MatAGen/outputs_example/346_1-s2.0-S0379677912003402-main/346_1-s2.0-S0379677912003402-main/pdf/346_1-s2.0-S0379677912003402-main.txt,text_mining_GPT_extended
PTBT-DA12,thiophene-benzotriazole alternating backbone,dodecyl side chains on benzotriazole unit,alkyl,C12H25,optimize film morphology and solubility,BHJ solar cell,electronic,70 nm,N/A,23.2 kDa,N/A,2.20,2.1 × 10−6 cm2/V s,N/A,N/A,N/A,N/A,N/A,N/A,N/A,N/A,N/A,N/A,pristine film,doctor-blading at 80 °C,chlorobenzene (CB),N/A,N/A,hole-only SCLC (ITO/PEDOT:PSS/Ag),large phase separation,346_1-s2.0-S0379677912003402-main.txt,scratch/prj/ch_sce_mine/MatAGen/outputs_example/346_1-s2.0-S0379677912003402-main/346_1-s2.0-S0379677912003402-main/pdf/346_1-s2.0-S0379677912003402-main.txt,text_mining_GPT_extended
PII2T-PS100,poly(isoindigo-dithiophene),atactic polystyrene (Mn = 1300 g/mol) and 2-octyldodecanyl,polystyrene and branched alkyl,Mn = 1300 g/mol; 2-octyldodecanyl,"solubility, processability",OPV (BHJ solar cell),electronic,80−90 nm,N/A,95 kg/mol,N/A,2.1,<1 × 10−5 cm2/(V·s),N/A,N/A,N/A,0.20 (0.13 ± 0.06),0.47,0.93,0.46,decrease of thin film crystallinity,3.87 Å,29.9 Å,inverted BHJ; donor/PC61BM 1/1.5; annealed 100°C,spin-cast,o-DCB,N/A,N/A,inverted architecture ITO/ZnO/active/MoO3/Ag,decrease of thin film crystallinity,319_side-chain-engineering-of-isoindigo-containing-conjugated-polymers-using-polystyrene-for-high-performance-bulk.txt,scratch/prj/ch_sce_mine/MatAGen/outputs_example/319_side-chain-engineering-of-isoindigo-containing-conjugated-polymers-using-polystyrene-for-high-performance-bulk/319_side-chain-engineering-of-isoindigo-containing-conjugated-polymers-using-polystyrene-for-high-performance-bulk/pdf/319_side-chain-engineering-of-isoindigo-containing-conjugated-polymers-using-polystyrene-for-high-performance-bulk.txt,text_mining_GPT_extended
PII2T-PS33,poly(isoindigo-dithiophene),atactic polystyrene (Mn = 1300 g/mol) and 2-octyldodecanyl,polystyrene and branched alkyl,Mn = 1300 g/mol; 2-octyldodecanyl,"solubility, processability",OPV (BHJ solar cell),electronic,80−90 nm,N/A,106 kg/mol,N/A,2.5,(8.9 ± 2.1) × 10−3 cm2/(V·s),N/A,N/A,N/A,0.74 (0.68 ± 0.05),1.5,0.92,0.51,decrease of thin film crystallinity,3.61−3.70 Å,32.3 Å,inverted BHJ; donor/PC61BM 1/1.5; annealed 100°C,spin-cast,o-DCB,N/A,N/A,inverted architecture ITO/ZnO/active/MoO3/Ag,decrease of thin film crystallinity,319_side-chain-engineering-of-isoindigo-containing-conjugated-polymers-using-polystyrene-for-high-performance-bulk.txt,scratch/prj/ch_sce_mine/MatAGen/outputs_example/319_side-chain-engineering-of-isoindigo-containing-conjugated-polymers-using-polystyrene-for-high-performance-bulk/319_side-chain-engineering-of-isoindigo-containing-conjugated-polymers-using-polystyrene-for-high-performance-bulk/pdf/319_side-chain-engineering-of-isoindigo-containing-conjugated-polymers-using-polystyrene-for-high-performance-bulk.txt,text_mining_GPT_extended
PII2T-PS10 (batch I),poly(isoindigo-dithiophene),atactic polystyrene (Mn = 1300 g/mol) and 2-octyldodecanyl,polystyrene and branched alkyl,Mn = 1300 g/mol; 2-octyldodecanyl,"solubility, processability",OPV (BHJ solar cell),electronic,80−90 nm,N/A,117 kg/mol,N/A,5.0,0.25 ± 0.03 cm2/(V·s),N/A,N/A,N/A,4.9 (4.3 ± 0.2),9.4,0.96,0.54,comparable molecular ordering,3.61−3.70 Å,19.4−21.1 Å,inverted BHJ; donor/PC61BM 1/1.5; annealed 100°C,spin-cast,o-DCB,N/A,N/A,inverted architecture ITO/ZnO/active/MoO3/Ag,comparable molecular ordering,319_side-chain-engineering-of-isoindigo-containing-conjugated-polymers-using-polystyrene-for-high-performance-bulk.txt,scratch/prj/ch_sce_mine/MatAGen/outputs_example/319_side-chain-engineering-of-isoindigo-containing-conjugated-polymers-using-polystyrene-for-high-performance-bulk/319_side-chain-engineering-of-isoindigo-containing-conjugated-polymers-using-polystyrene-for-high-performance-bulk/pdf/319_side-chain-engineering-of-isoindigo-containing-conjugated-polymers-using-polystyrene-for-high-performance-bulk.txt,text_mining_GPT_extended
PII2T-PS10 (batch II),poly(isoindigo-dithiophene),atactic polystyrene (Mn = 1300 g/mol) and 2-octyldodecanyl,polystyrene and branched alkyl,Mn = 1300 g/mol; 2-octyldodecanyl,"solubility, processability",OPV (BHJ solar cell),electronic,80−90 nm,N/A,132 kg/mol,N/A,5.0,N/A,N/A,N/A,N/A,5.0 (4.7 ± 0.2),10.3,0.89,0.54,comparable molecular ordering,3.61−3.70 Å,19.4−21.1 Å,inverted BHJ; donor/PC61BM 1/1.5; annealed 100°C,spin-cast,o-DCB,N/A,N/A,inverted architecture ITO/ZnO/active/MoO3/Ag,comparable molecular ordering,319_side-chain-engineering-of-isoindigo-containing-conjugated-polymers-using-polystyrene-for-high-performance-bulk.txt,scratch/prj/ch_sce_mine/MatAGen/outputs_example/319_side-chain-engineering-of-isoindigo-containing-conjugated-polymers-using-polystyrene-for-high-performance-bulk/319_side-chain-engineering-of-isoindigo-containing-conjugated-polymers-using-polystyrene-for-high-performance-bulk/pdf/319_side-chain-engineering-of-isoindigo-containing-conjugated-polymers-using-polystyrene-for-high-performance-bulk.txt,text_mining_GPT_extended
PII2T-PS10 (batch III),poly(isoindigo-dithiophene),atactic polystyrene (Mn = 1300 g/mol) and 2-octyldodecanyl,polystyrene and branched alkyl,Mn = 1300 g/mol; 2-octyldodecanyl,"solubility, processability",OPV (BHJ solar cell),electronic,80−90 nm,N/A,151 kg/mol,N/A,5.2,N/A,N/A,N/A,N/A,6.1 (5.8 ± 0.2),10.1,0.96,0.63,comparable molecular ordering,3.61−3.70 Å,19.4−21.1 Å,inverted BHJ; donor/PC61BM 1/1.5; annealed 100°C,spin-cast,o-DCB,N/A,N/A,inverted architecture ITO/ZnO/active/MoO3/Ag,comparable molecular ordering,319_side-chain-engineering-of-isoindigo-containing-conjugated-polymers-using-polystyrene-for-high-performance-bulk.txt,scratch/prj/ch_sce_mine/MatAGen/outputs_example/319_side-chain-engineering-of-isoindigo-containing-conjugated-polymers-using-polystyrene-for-high-performance-bulk/319_side-chain-engineering-of-isoindigo-containing-conjugated-polymers-using-polystyrene-for-high-performance-bulk/pdf/319_side-chain-engineering-of-isoindigo-containing-conjugated-polymers-using-polystyrene-for-high-performance-bulk.txt,text_mining_GPT_extended
PII2T-PS5 (batch I),poly(isoindigo-dithiophene),atactic polystyrene (Mn = 1300 g/mol) and 2-octyldodecanyl,polystyrene and branched alkyl,Mn = 1300 g/mol; 2-octyldodecanyl,"solubility, processability",OPV (BHJ solar cell),electronic,80−90 nm,N/A,184 kg/mol,N/A,5.9,0.20 ± 0.07 cm2/(V·s),N/A,N/A,N/A,5.6 (5.2 ± 0.3),11.1,0.92,0.55,comparable molecular ordering,3.61−3.70 Å,19.4−21.1 Å,inverted BHJ; donor/PC61BM 1/1.5; annealed 100°C,spin-cast,o-DCB,N/A,N/A,inverted architecture ITO/ZnO/active/MoO3/Ag,comparable molecular ordering,319_side-chain-engineering-of-isoindigo-containing-conjugated-polymers-using-polystyrene-for-high-performance-bulk.txt,scratch/prj/ch_sce_mine/MatAGen/outputs_example/319_side-chain-engineering-of-isoindigo-containing-conjugated-polymers-using-polystyrene-for-high-performance-bulk/319_side-chain-engineering-of-isoindigo-containing-conjugated-polymers-using-polystyrene-for-high-performance-bulk/pdf/319_side-chain-engineering-of-isoindigo-containing-conjugated-polymers-using-polystyrene-for-high-performance-bulk.txt,text_mining_GPT_extended
PII2T-PS5 (batch II),poly(isoindigo-dithiophene),atactic polystyrene (Mn = 1300 g/mol) and 2-octyldodecanyl,polystyrene and branched alkyl,Mn = 1300 g/mol; 2-octyldodecanyl,"solubility, processability",OPV (BHJ solar cell),electronic,80−90 nm,N/A,185 kg/mol,N/A,6.1,N/A,N/A,N/A,N/A,5.7 (5.2 ± 0.3),11.1,0.92,0.56,comparable molecular ordering,3.61−3.70 Å,19.4−21.1 Å,inverted BHJ; donor/PC61BM 1/1.5; annealed 100°C,spin-cast,o-DCB,N/A,N/A,inverted architecture ITO/ZnO/active/MoO3/Ag,comparable molecular ordering,319_side-chain-engineering-of-isoindigo-containing-conjugated-polymers-using-polystyrene-for-high-performance-bulk.txt,scratch/prj/ch_sce_mine/MatAGen/outputs_example/319_side-chain-engineering-of-isoindigo-containing-conjugated-polymers-using-polystyrene-for-high-performance-bulk/319_side-chain-engineering-of-isoindigo-containing-conjugated-polymers-using-polystyrene-for-high-performance-bulk/pdf/319_side-chain-engineering-of-isoindigo-containing-conjugated-polymers-using-polystyrene-for-high-performance-bulk.txt,text_mining_GPT_extended
PII2T-PS5 (batch III),poly(isoindigo-dithiophene),atactic polystyrene (Mn = 1300 g/mol) and 2-octyldodecanyl,polystyrene and branched alkyl,Mn = 1300 g/mol; 2-octyldodecanyl,"solubility, processability",OPV (BHJ solar cell),electronic,80−90 nm,N/A,196 kg/mol,N/A,5.3,N/A,N/A,N/A,N/A,5.6 (5.4 ± 0.1),11.7,0.92,0.52,comparable molecular ordering,3.61−3.70 Å,19.4−21.1 Å,inverted BHJ; donor/PC61BM 1/1.5; annealed 100°C,spin-cast,o-DCB,N/A,N/A,inverted architecture ITO/ZnO/active/MoO3/Ag,comparable molecular ordering,319_side-chain-engineering-of-isoindigo-containing-conjugated-polymers-using-polystyrene-for-high-performance-bulk.txt,scratch/prj/ch_sce_mine/MatAGen/outputs_example/319_side-chain-engineering-of-isoindigo-containing-conjugated-polymers-using-polystyrene-for-high-performance-bulk/319_side-chain-engineering-of-isoindigo-containing-conjugated-polymers-using-polystyrene-for-high-performance-bulk/pdf/319_side-chain-engineering-of-isoindigo-containing-conjugated-polymers-using-polystyrene-for-high-performance-bulk.txt,text_mining_GPT_extended
PII2T-PS0 (batch I),poly(isoindigo-dithiophene),2-octyldodecanyl (no PS side chain),branched alkyl,2-octyldodecanyl,"solubility, processability",OPV (BHJ solar cell),electronic,80−90 nm,N/A,44 kg/mol,N/A,5.0,0.33 ± 0.13 cm2/(V·s),N/A,N/A,N/A,5.1 (4.8 ± 0.2),9.1,0.96,0.58,comparable molecular ordering,3.61−3.70 Å,19.4−21.1 Å,inverted BHJ; donor/PC61BM 1/1.5; annealed 100°C,spin-cast,o-DCB,N/A,N/A,inverted architecture ITO/ZnO/active/MoO3/Ag,comparable molecular ordering,319_side-chain-engineering-of-isoindigo-containing-conjugated-polymers-using-polystyrene-for-high-performance-bulk.txt,scratch/prj/ch_sce_mine/MatAGen/outputs_example/319_side-chain-engineering-of-isoindigo-containing-conjugated-polymers-using-polystyrene-for-high-performance-bulk/319_side-chain-engineering-of-isoindigo-containing-conjugated-polymers-using-polystyrene-for-high-performance-bulk/pdf/319_side-chain-engineering-of-isoindigo-containing-conjugated-polymers-using-polystyrene-for-high-performance-bulk.txt,text_mining_GPT_extended
PII2T-PS0 (batch II),poly(isoindigo-dithiophene),2-octyldodecanyl (no PS side chain),branched alkyl,2-octyldodecanyl,"solubility, processability",OPV (BHJ solar cell),electronic,80−90 nm,N/A,149 kg/mol,N/A,8.1,N/A,N/A,N/A,N/A,4.8 (4.5 ± 0.3),10.1,0.91,0.52,comparable molecular ordering,3.61−3.70 Å,19.4−21.1 Å,inverted BHJ; donor/PC61BM 1/1.5; annealed 100°C,spin-cast,o-DCB,N/A,N/A,inverted architecture ITO/ZnO/active/MoO3/Ag,comparable molecular ordering,319_side-chain-engineering-of-isoindigo-containing-conjugated-polymers-using-polystyrene-for-high-performance-bulk.txt,scratch/prj/ch_sce_mine/MatAGen/outputs_example/319_side-chain-engineering-of-isoindigo-containing-conjugated-polymers-using-polystyrene-for-high-performance-bulk/319_side-chain-engineering-of-isoindigo-containing-conjugated-polymers-using-polystyrene-for-high-performance-bulk/pdf/319_side-chain-engineering-of-isoindigo-containing-conjugated-polymers-using-polystyrene-for-high-performance-bulk.txt,text_mining_GPT_extended
PII2T-PS0 (batch III),poly(isoindigo-dithiophene),2-octyldodecanyl (no PS side chain),branched alkyl,2-octyldodecanyl,"solubility, processability",OPV (BHJ solar cell),electronic,80−90 nm,N/A,176 kg/mol,N/A,5.1,N/A,N/A,N/A,N/A,6.5 (6.2 ± 0.3),11.5,0.94,0.60,comparable molecular ordering,3.61−3.70 Å,19.4−21.1 Å,inverted BHJ; donor/PC61BM 1/1.5; annealed 100°C,spin-cast,o-DCB,N/A,N/A,inverted architecture ITO/ZnO/active/MoO3/Ag,comparable molecular ordering,319_side-chain-engineering-of-isoindigo-containing-conjugated-polymers-using-polystyrene-for-high-performance-bulk.txt,scratch/prj/ch_sce_mine/MatAGen/outputs_example/319_side-chain-engineering-of-isoindigo-containing-conjugated-polymers-using-polystyrene-for-high-performance-bulk/319_side-chain-engineering-of-isoindigo-containing-conjugated-polymers-using-polystyrene-for-high-performance-bulk/pdf/319_side-chain-engineering-of-isoindigo-containing-conjugated-polymers-using-polystyrene-for-high-performance-bulk.txt,text_mining_GPT_extended
"PII2T-PS10 (purified, Table 3 batch I)",poly(isoindigo-dithiophene),atactic polystyrene (Mn = 1300 g/mol) and 2-octyldodecanyl,polystyrene and branched alkyl,Mn = 1300 g/mol; 2-octyldodecanyl,"solubility, processability; purifiable by SEC",OPV (BHJ solar cell),electronic,80−90 nm,N/A,166 kg/mol,N/A,4.3,N/A,N/A,N/A,N/A,6.2 (6.1 ± 0.2),12.0,0.92,0.56,comparable molecular ordering,3.61−3.70 Å,19.4−21.1 Å,inverted BHJ; donor/PC61BM 1/1.5; annealed 100°C,spin-cast (solution shearing reported for mobility),o-DCB,N/A,N/A,inverted architecture ITO/ZnO/active/MoO3/Ag,comparable molecular ordering,319_side-chain-engineering-of-isoindigo-containing-conjugated-polymers-using-polystyrene-for-high-performance-bulk.txt,scratch/prj/ch_sce_mine/MatAGen/outputs_example/319_side-chain-engineering-of-isoindigo-containing-conjugated-polymers-using-polystyrene-for-high-performance-bulk/319_side-chain-engineering-of-isoindigo-containing-conjugated-polymers-using-polystyrene-for-high-performance-bulk/pdf/319_side-chain-engineering-of-isoindigo-containing-conjugated-polymers-using-polystyrene-for-high-performance-bulk.txt,text_mining_GPT_extended
"PII2T-PS10 (purified, Table 3 batch II)",poly(isoindigo-dithiophene),atactic polystyrene (Mn = 1300 g/mol) and 2-octyldodecanyl,polystyrene and branched alkyl,Mn = 1300 g/mol; 2-octyldodecanyl,"solubility, processability; purifiable by SEC",OPV (BHJ solar cell),electronic,80−90 nm,N/A,341 kg/mol,N/A,5.3,0.39 ± 0.05 cm2/(V·s),N/A,N/A,N/A,7.0 (6.7 ± 0.3),11.6,0.96,0.63,comparable molecular ordering,3.61−3.70 Å,19.4−21.1 Å,inverted BHJ; donor/PC61BM 1/1.5; annealed 100°C,spin-cast (solution shearing reported for mobility),o-DCB,N/A,N/A,inverted architecture ITO/ZnO/active/MoO3/Ag,comparable molecular ordering,319_side-chain-engineering-of-isoindigo-containing-conjugated-polymers-using-polystyrene-for-high-performance-bulk.txt,scratch/prj/ch_sce_mine/MatAGen/outputs_example/319_side-chain-engineering-of-isoindigo-containing-conjugated-polymers-using-polystyrene-for-high-performance-bulk/319_side-chain-engineering-of-isoindigo-containing-conjugated-polymers-using-polystyrene-for-high-performance-bulk/pdf/319_side-chain-engineering-of-isoindigo-containing-conjugated-polymers-using-polystyrene-for-high-performance-bulk.txt,text_mining_GPT_extended
"PII2T-PS5 (purified, Table 3 batch I)",poly(isoindigo-dithiophene),atactic polystyrene (Mn = 1300 g/mol) and 2-octyldodecanyl,polystyrene and branched alkyl,Mn = 1300 g/mol; 2-octyldodecanyl,"solubility, processability; purifiable by SEC",OPV (BHJ solar cell),electronic,80−90 nm,N/A,241 kg/mol,N/A,4.5,N/A,N/A,N/A,N/A,6.5 (6.0 ± 0.2),10.9,0.93,0.64,comparable molecular ordering,3.61−3.70 Å,19.4−21.1 Å,inverted BHJ; donor/PC61BM 1/1.5; annealed 100°C,spin-cast,o-DCB,N/A,N/A,inverted architecture ITO/ZnO/active/MoO3/Ag,comparable molecular ordering,319_side-chain-engineering-of-isoindigo-containing-conjugated-polymers-using-polystyrene-for-high-performance-bulk.txt,scratch/prj/ch_sce_mine/MatAGen/outputs_example/319_side-chain-engineering-of-isoindigo-containing-conjugated-polymers-using-polystyrene-for-high-performance-bulk/319_side-chain-engineering-of-isoindigo-containing-conjugated-polymers-using-polystyrene-for-high-performance-bulk/pdf/319_side-chain-engineering-of-isoindigo-containing-conjugated-polymers-using-polystyrene-for-high-performance-bulk.txt,text_mining_GPT_extended
"PII2T-PS5 (purified, Table 3 batch II)",poly(isoindigo-dithiophene),atactic polystyrene (Mn = 1300 g/mol) and 2-octyldodecanyl,polystyrene and branched alkyl,Mn = 1300 g/mol; 2-octyldodecanyl,"solubility, processability; purifiable by SEC",OPV (BHJ solar cell),electronic,80−90 nm,N/A,259 kg/mol,N/A,3.1,N/A,N/A,N/A,N/A,6.3 (6.0 ± 0.1),11.6,0.93,0.58,comparable molecular ordering,3.61−3.70 Å,19.4−21.1 Å,inverted BHJ; donor/PC61BM 1/1.5; annealed 100°C,spin-cast,o-DCB,N/A,N/A,inverted architecture ITO/ZnO/active/MoO3/Ag,comparable molecular ordering,319_side-chain-engineering-of-isoindigo-containing-conjugated-polymers-using-polystyrene-for-high-performance-bulk.txt,scratch/prj/ch_sce_mine/MatAGen/outputs_example/319_side-chain-engineering-of-isoindigo-containing-conjugated-polymers-using-polystyrene-for-high-performance-bulk/319_side-chain-engineering-of-isoindigo-containing-conjugated-polymers-using-polystyrene-for-high-performance-bulk/pdf/319_side-chain-engineering-of-isoindigo-containing-conjugated-polymers-using-polystyrene-for-high-performance-bulk.txt,text_mining_GPT_extended
PNDI-TVT-100OD,NDI–TVT alternating backbone,"2-octyldodecyl (OD, 100%)",alkyl,2-octyldodecyl,control conformational interchain interactions and solubility,OPV,electronic,ca. 100 nm,N/A,31.4 kDa,50.7 kDa,1.6,2.09 × 10−4 cm2 V−1 s−1,1.75 × 10−5 cm2 V−1 s−1,N/A,N/A,2.94%,7.41 mA cm−2,0.795 V,0.499,crystalline,3.92 Å,23.26 Å,AM 1.5G 100 mW cm−2; D/A 2:1,spin-coating,DCB,toluene,N/A,ITO/PEDOT:PSS/PTB7-Th:acceptor/PDIN/Al,N/A,312_s10854-016-6201-y.txt,scratch/prj/ch_sce_mine/MatAGen/outputs_example/312_s10854-016-6201-y/312_s10854-016-6201-y/pdf/312_s10854-016-6201-y.txt,text_mining_GPT_extended
PNDI-TVT-100OD,NDI–TVT alternating backbone,"2-octyldodecyl (OD, 100%)",alkyl,2-octyldodecyl,control conformational interchain interactions and solubility,OPV,electronic,ca. 100 nm,N/A,31.4 kDa,50.7 kDa,1.6,N/A,N/A,N/A,N/A,2.65%,8.04 mA cm−2,0.778 V,0.424,crystalline,3.92 Å,23.26 Å,AM 1.5G 100 mW cm−2; D/A 3:1,spin-coating,DCB,toluene,N/A,ITO/PEDOT:PSS/PTB7-Th:acceptor/PDIN/Al,N/A,312_s10854-016-6201-y.txt,scratch/prj/ch_sce_mine/MatAGen/outputs_example/312_s10854-016-6201-y/312_s10854-016-6201-y/pdf/312_s10854-016-6201-y.txt,text_mining_GPT_extended
PNDI-TVT-90OD,NDI–TVT alternating backbone,"2-octyldodecyl (OD, 90%) and 2-butyloctyl (BO, 10%)",alkyl,2-octyldodecyl; 2-butyloctyl,control conformational interchain interactions and solubility,OPV,electronic,ca. 100 nm,N/A,37.7 kDa,74.8 kDa,2.0,2.37 × 10−4 cm2 V−1 s−1,5.49 × 10−5 cm2 V−1 s−1,N/A,N/A,4.55%,12.88 mA cm−2,0.792 V,0.446,crystalline,3.89 Å,22.74 Å,AM 1.5G 100 mW cm−2; D/A 2:1,spin-coating,DCB,toluene,N/A,ITO/PEDOT:PSS/PTB7-Th:acceptor/PDIN/Al,low surface roughness,312_s10854-016-6201-y.txt,scratch/prj/ch_sce_mine/MatAGen/outputs_example/312_s10854-016-6201-y/312_s10854-016-6201-y/pdf/312_s10854-016-6201-y.txt,text_mining_GPT_extended
PNDI-TVT-90OD,NDI–TVT alternating backbone,"2-octyldodecyl (OD, 90%) and 2-butyloctyl (BO, 10%)",alkyl,2-octyldodecyl; 2-butyloctyl,control conformational interchain interactions and solubility,OPV,electronic,ca. 100 nm,N/A,37.7 kDa,74.8 kDa,2.0,N/A,N/A,N/A,N/A,3.86%,11.01 mA cm−2,0.808 V,0.435,crystalline,3.89 Å,22.74 Å,AM 1.5G 100 mW cm−2; D/A 3:1,spin-coating,DCB,toluene,N/A,ITO/PEDOT:PSS/PTB7-Th:acceptor/PDIN/Al,N/A,312_s10854-016-6201-y.txt,scratch/prj/ch_sce_mine/MatAGen/outputs_example/312_s10854-016-6201-y/312_s10854-016-6201-y/pdf/312_s10854-016-6201-y.txt,text_mining_GPT_extended
PNDI-TVT-70OD,NDI–TVT alternating backbone,"2-octyldodecyl (OD, 70%) and 2-butyloctyl (BO, 30%)",alkyl,2-octyldodecyl; 2-butyloctyl,control conformational interchain interactions and solubility,OPV,electronic,ca. 100 nm,N/A,34.3 kDa,71.8 kDa,2.1,N/A,N/A,N/A,N/A,3.27%,10.30 mA cm−2,0.769 V,0.412,crystalline,3.75 Å,21.66 Å,AM 1.5G 100 mW cm−2; D/A 2:1,spin-coating,DCB,toluene,N/A,ITO/PEDOT:PSS/PTB7-Th:acceptor/PDIN/Al,N/A,312_s10854-016-6201-y.txt,scratch/prj/ch_sce_mine/MatAGen/outputs_example/312_s10854-016-6201-y/312_s10854-016-6201-y/pdf/312_s10854-016-6201-y.txt,text_mining_GPT_extended
PNDI-TVT-70OD,NDI–TVT alternating backbone,"2-octyldodecyl (OD, 70%) and 2-butyloctyl (BO, 30%)",alkyl,2-octyldodecyl; 2-butyloctyl,control conformational interchain interactions and solubility,OPV,electronic,ca. 100 nm,N/A,34.3 kDa,71.8 kDa,2.1,2.07 × 10−4 cm2 V−1 s−1,4.05 × 10−5 cm2 V−1 s−1,N/A,N/A,3.72%,11.96 mA cm−2,0.791 V,0.393,crystalline,3.75 Å,21.66 Å,AM 1.5G 100 mW cm−2; D/A 3:1,spin-coating,DCB,toluene,N/A,ITO/PEDOT:PSS/PTB7-Th:acceptor/PDIN/Al,N/A,312_s10854-016-6201-y.txt,scratch/prj/ch_sce_mine/MatAGen/outputs_example/312_s10854-016-6201-y/312_s10854-016-6201-y/pdf/312_s10854-016-6201-y.txt,text_mining_GPT_extended
PNDI-TVT-50OD,NDI–TVT alternating backbone,"2-octyldodecyl (OD, 50%) and 2-butyloctyl (BO, 50%)",alkyl,2-octyldodecyl; 2-butyloctyl,control conformational interchain interactions and solubility,OPV,electronic,ca. 100 nm,N/A,28.9 kDa,67.5 kDa,2.3,N/A,N/A,N/A,N/A,3.17%,9.57 mA cm−2,0.774 V,0.428,semi-crystalline,3.69 Å,21.58 Å,AM 1.5G 100 mW cm−2; D/A 2:1,spin-coating,DCB,toluene,N/A,ITO/PEDOT:PSS/PTB7-Th:acceptor/PDIN/Al,N/A,312_s10854-016-6201-y.txt,scratch/prj/ch_sce_mine/MatAGen/outputs_example/312_s10854-016-6201-y/312_s10854-016-6201-y/pdf/312_s10854-016-6201-y.txt,text_mining_GPT_extended
PNDI-TVT-50OD,NDI–TVT alternating backbone,"2-octyldodecyl (OD, 50%) and 2-butyloctyl (BO, 50%)",alkyl,2-octyldodecyl; 2-butyloctyl,control conformational interchain interactions and solubility,OPV,electronic,ca. 100 nm,N/A,28.9 kDa,67.5 kDa,2.3,2.06 × 10−4 cm2 V−1 s−1,2.90 × 10−5 cm2 V−1 s−1,N/A,N/A,3.62%,10.46 mA cm−2,0.793 V,0.436,semi-crystalline,3.69 Å,21.58 Å,AM 1.5G 100 mW cm−2; D/A 3:1,spin-coating,DCB,toluene,N/A,ITO/PEDOT:PSS/PTB7-Th:acceptor/PDIN/Al,N/A,312_s10854-016-6201-y.txt,scratch/prj/ch_sce_mine/MatAGen/outputs_example/312_s10854-016-6201-y/312_s10854-016-6201-y/pdf/312_s10854-016-6201-y.txt,text_mining_GPT_extended
PPTa-Y,"1,4-[4-(2-hexylundecyl)phenylene]dioxythiophene-2,5-diyl",2-hexylundecyl,alkyl,2-hexylundecyl,solubility,N/A,N/A,N/A,N/A,26.3 kg mol^-1,44.6 kg mol^-1,1.7,N/A,N/A,N/A,N/A,N/A,N/A,N/A,N/A,N/A,4.3 Å,N/A,in CHCl3,drop-cast,N/A,"DMF, THF",0.1 M Et4NBF4 in acetonitrile,N/A,diffraction halo at about 19–20°,375_1-s2.0-S0379677915001447-main.txt,scratch/prj/ch_sce_mine/MatAGen/outputs_example/375_1-s2.0-S0379677915001447-main/375_1-s2.0-S0379677915001447-main/pdf/375_1-s2.0-S0379677915001447-main.txt,text_mining_GPT_extended
