Repository: Rkl2023/Text-mining-postprocessing

Project overview
----------------
PolyStruct-Mine extracts polymer structural information from text-mined names (OPSIN + heuristics) and image-derived candidates (DECIMER/image pool). It standardizes backbone and side-chain representations, matches text rows to image candidates, and outputs repeat-unit SMILES with provenance, confidence, and audit logs.

Pipeline architecture (Layers 0–4)
1. Layer 0 — Standardization: Normalize schema/columns, clean names/SMILES, log schema report.
2. Layer 1 — Name → Structure: OPSIN (via JPype + local JAR) plus domain dictionaries/alkyl heuristics to derive backbone/sidechain SMILES from text.
3.

File: examples/304-403_extracted_data_text_mining_GPT.csv (part 4 of 12)
polymer_name,backbone,side_chain,side_chain_type,side_chain_length,side_chain_design_intent,device_type,transport_regime,film_thickness,channel_length,molecular_weight_mn,molecular_weight_mw,dispersity,mobility_h,mobility_e,capacitance,uc_star,pce,jsc,voc,ff,crystallinity,pi_pi_spacing,lamellar_spacing,experiment_condition,processing_method,processing_solvent,synthesis_solvent,electrolyte,measurement_method,notes,_source_file,_source_path,_config_name
PDTSi6-DTBTz (P1),"dithienosilole and 4,7-dithienyl-2-octylbenzotriazole",two hexyl chains,alkyl,hexyl,investigate p–p interactions and morphology,OFET,electronic,N/A,75 lm,8.4 kg mol−1,15.6 kg mol−1,1.85,2.0  105 cm2 V1 s1,N/A,N/A,N/A,N/A,N/A,N/A,N/A,N/A,N/A,N/A,annealed at 110 C,spin coated,oDCB,toluene,N/A,top-contact OFET geometry,N/A,332_Journal of Polymer Science Part A  Polymer Chemistry - 2012 - Nakanishi - Effect of branched alkyl chains attached at sp3.txt,scratch/prj/ch_sce_mine/MatAGen/outputs_example/332_Journal of Polymer Science Part A  Polymer Chemistry - 2012 - Nakanishi - Effect of branched alkyl chains attached at sp3/332_Journal of Polymer Science Part A  Polymer Chemistry - 2012 - Nakanishi - Effect of branched alkyl chains attached at sp3/pdf/332_Journal of Polymer Science Part A  Polymer Chemistry - 2012 - Nakanishi - Effect of branched alkyl chains attached at sp3.txt,text_mining_GPT_extended
PDTSiEH-DTBTz (P2),"dithienosilole and 4,7-dithienyl-2-octylbenzotriazole",two 2-ethylhexyl chains,alkyl,2-ethylhexyl,investigate p–p interactions and morphology,OFET,electronic,N/A,75 lm,15.3 kg mol−1,35.2 kg mol−1,2.30,9.7  105 cm2 V1 s1,N/A,N/A,N/A,N/A,N/A,N/A,N/A,N/A,N/A,N/A,annealed at RT,spin coated,oDCB,toluene,N/A,top-contact OFET geometry,higher by an order of magnitude,332_Journal of Polymer Science Part A  Polymer Chemistry - 2012 - Nakanishi - Effect of branched alkyl chains attached at sp3.txt,scratch/prj/ch_sce_mine/MatAGen/outputs_example/332_Journal of Polymer Science Part A  Polymer Chemistry - 2012 - Nakanishi - Effect of branched alkyl chains attached at sp3/332_Journal of Polymer Science Part A  Polymer Chemistry - 2012 - Nakanishi - Effect of branched alkyl chains attached at sp3/pdf/332_Journal of Polymer Science Part A  Polymer Chemistry - 2012 - Nakanishi - Effect of branched alkyl chains attached at sp3.txt,text_mining_GPT_extended
PDTSiEH-DTBTz (P2),"dithienosilole and 4,7-dithienyl-2-octylbenzotriazole",two 2-ethylhexyl chains,alkyl,2-ethylhexyl,investigate p–p interactions and morphology,OFET,electronic,N/A,75 lm,15.3 kg mol−1,35.2 kg mol−1,2.30,1.3  104 cm2 V1 s1,N/A,N/A,N/A,N/A,N/A,N/A,N/A,N/A,N/A,N/A,annealed at 110 C,spin coated,oDCB,toluene,N/A,top-contact OFET geometry,higher by an order of magnitude,332_Journal of Polymer Science Part A  Polymer Chemistry - 2012 - Nakanishi - Effect of branched alkyl chains attached at sp3.txt,scratch/prj/ch_sce_mine/MatAGen/outputs_example/332_Journal of Polymer Science Part A  Polymer Chemistry - 2012 - Nakanishi - Effect of branched alkyl chains attached at sp3/332_Journal of Polymer Science Part A  Polymer Chemistry - 2012 - Nakanishi - Effect of branched alkyl chains attached at sp3/pdf/332_Journal of Polymer Science Part A  Polymer Chemistry - 2012 - Nakanishi - Effect of branched alkyl chains attached at sp3.txt,text_mining_GPT_extended
PDTSi6-DTBTz (P1),"dithienosilole and 4,7-dithienyl-2-octylbenzotriazole",two hexyl chains,alkyl,hexyl,investigate p–p interactions and morphology,OPV,electronic,129 nm,N/A,8.4 kg mol−1,15.6 kg mol−1,1.85,N/A,N/A,N/A,N/A,0.65,2.89 mA cm−2,0.55 V,0.41,N/A,N/A,N/A,annealed at 70 C,spin coated,oDCB,toluene,N/A,ITO/PEDOT:PSS/active layer/LiF/Al,N/A,332_Journal of Polymer Science Part A  Polymer Chemistry - 2012 - Nakanishi - Effect of branched alkyl chains attached at sp3.txt,scratch/prj/ch_sce_mine/MatAGen/outputs_example/332_Journal of Polymer Science Part A  Polymer Chemistry - 2012 - Nakanishi - Effect of branched alkyl chains attached at sp3/332_Journal of Polymer Science Part A  Polymer Chemistry - 2012 - Nakanishi - Effect of branched alkyl chains attached at sp3/pdf/332_Journal of Polymer Science Part A  Polymer Chemistry - 2012 - Nakanishi - Effect of branched alkyl chains attached at sp3.txt,text_mining_GPT_extended
PDTSi6-DTBTz (P1),"dithienosilole and 4,7-dithienyl-2-octylbenzotriazole",two hexyl chains,alkyl,hexyl,investigate p–p interactions and morphology,OPV,electronic,91 nm,N/A,8.4 kg mol−1,15.6 kg mol−1,1.85,N/A,N/A,N/A,N/A,1.04,4.84 mA cm−2,0.55 V,0.39,N/A,N/A,N/A,annealed at 70 C,spin coated,oDCB,toluene,N/A,ITO/PEDOT:PSS/active layer/LiF/Al,N/A,332_Journal of Polymer Science Part A  Polymer Chemistry - 2012 - Nakanishi - Effect of branched alkyl chains attached at sp3.txt,scratch/prj/ch_sce_mine/MatAGen/outputs_example/332_Journal of Polymer Science Part A  Polymer Chemistry - 2012 - Nakanishi - Effect of branched alkyl chains attached at sp3/332_Journal of Polymer Science Part A  Polymer Chemistry - 2012 - Nakanishi - Effect of branched alkyl chains attached at sp3/pdf/332_Journal of Polymer Science Part A  Polymer Chemistry - 2012 - Nakanishi - Effect of branched alkyl chains attached at sp3.txt,text_mining_GPT_extended
PDTSi6-DTBTz (P1),"dithienosilole and 4,7-dithienyl-2-octylbenzotriazole",two hexyl chains,alkyl,hexyl,investigate p–p interactions and morphology,OPV,electronic,48 nm,N/A,8.4 kg mol−1,15.6 kg mol−1,1.85,N/A,N/A,N/A,N/A,1.33,5.96 mA cm−2,0.56 V,0.40,N/A,N/A,N/A,annealed at 70 C,spin coated,oDCB,toluene,N/A,ITO/PEDOT:PSS/active layer/LiF/Al,N/A,332_Journal of Polymer Science Part A  Polymer Chemistry - 2012 - Nakanishi - Effect of branched alkyl chains attached at sp3.txt,scratch/prj/ch_sce_mine/MatAGen/outputs_example/332_Journal of Polymer Science Part A  Polymer Chemistry - 2012 - Nakanishi - Effect of branched alkyl chains attached at sp3/332_Journal of Polymer Science Part A  Polymer Chemistry - 2012 - Nakanishi - Effect of branched alkyl chains attached at sp3/pdf/332_Journal of Polymer Science Part A  Polymer Chemistry - 2012 - Nakanishi - Effect of branched alkyl chains attached at sp3.txt,text_mining_GPT_extended
PDTSi6-DTBTz (P1),"dithienosilole and 4,7-dithienyl-2-octylbenzotriazole",two hexyl chains,alkyl,hexyl,investigate p–p interactions and morphology,OPV,electronic,111 nm,N/A,8.4 kg mol−1,15.6 kg mol−1,1.85,N/A,N/A,N/A,N/A,0.64,3.26 mA cm−2,0.58 V,0.34,N/A,N/A,N/A,annealed at 110 C,spin coated,oDCB,toluene,N/A,ITO/PEDOT:PSS/active layer/LiF/Al,N/A,332_Journal of Polymer Science Part A  Polymer Chemistry - 2012 - Nakanishi - Effect of branched alkyl chains attached at sp3.txt,scratch/prj/ch_sce_mine/MatAGen/outputs_example/332_Journal of Polymer Science Part A  Polymer Chemistry - 2012 - Nakanishi - Effect of branched alkyl chains attached at sp3/332_Journal of Polymer Science Part A  Polymer Chemistry - 2012 - Nakanishi - Effect of branched alkyl chains attached at sp3/pdf/332_Journal of Polymer Science Part A  Polymer Chemistry - 2012 - Nakanishi - Effect of branched alkyl chains attached at sp3.txt,text_mining_GPT_extended
PDTSi6-DTBTz (P1),"dithienosilole and 4,7-dithienyl-2-octylbenzotriazole",two hexyl chains,alkyl,hexyl,investigate p–p interactions and morphology,OPV,electronic,75 nm,N/A,8.4 kg mol−1,15.6 kg mol−1,1.85,N/A,N/A,N/A,N/A,1.37,5.61 mA cm−2,0.61 V,0.40,N/A,N/A,N/A,annealed at 110 C,spin coated,oDCB,toluene,N/A,ITO/PEDOT:PSS/active layer/LiF/Al,N/A,332_Journal of Polymer Science Part A  Polymer Chemistry - 2012 - Nakanishi - Effect of branched alkyl chains attached at sp3.txt,scratch/prj/ch_sce_mine/MatAGen/outputs_example/332_Journal of Polymer Science Part A  Polymer Chemistry - 2012 - Nakanishi - Effect of branched alkyl chains attached at sp3/332_Journal of Polymer Science Part A  Polymer Chemistry - 2012 - Nakanishi - Effect of branched alkyl chains attached at sp3/pdf/332_Journal of Polymer Science Part A  Polymer Chemistry - 2012 - Nakanishi - Effect of branched alkyl chains attached at sp3.txt,text_mining_GPT_extended
PDTSi6-DTBTz (P1),"dithienosilole and 4,7-dithienyl-2-octylbenzotriazole",two hexyl chains,alkyl,hexyl,investigate p–p interactions and morphology,OPV,electronic,64 nm,N/A,8.4 kg mol−1,15.6 kg mol−1,1.85,N/A,N/A,N/A,N/A,1.41,5.60 mA cm−2,0.61 V,0.41,N/A,N/A,N/A,annealed at 110 C,spin coated,oDCB,toluene,N/A,ITO/PEDOT:PSS/active layer/LiF/Al,smooth surface (RMS 0.35 nm),332_Journal of Polymer Science Part A  Polymer Chemistry - 2012 - Nakanishi - Effect of branched alkyl chains attached at sp3.txt,scratch/prj/ch_sce_mine/MatAGen/outputs_example/332_Journal of Polymer Science Part A  Polymer Chemistry - 2012 - Nakanishi - Effect of branched alkyl chains attached at sp3/332_Journal of Polymer Science Part A  Polymer Chemistry - 2012 - Nakanishi - Effect of branched alkyl chains attached at sp3/pdf/332_Journal of Polymer Science Part A  Polymer Chemistry - 2012 - Nakanishi - Effect of branched alkyl chains attached at sp3.txt,text_mining_GPT_extended
PDTSi6-DTBTz (P1),"dithienosilole and 4,7-dithienyl-2-octylbenzotriazole",two hexyl chains,alkyl,hexyl,investigate p–p interactions and morphology,OPV,electronic,64 nm,N/A,8.4 kg mol−1,15.6 kg mol−1,1.85,N/A,N/A,N/A,N/A,1.57,6.00 mA cm−2,0.60 V,0.43,N/A,N/A,N/A,annealed at 70 C,spin coated,oDCB,toluene,N/A,ITO/PEDOT:PSS/active layer/LiF/Al,smooth surface (RMS 0.35 nm),332_Journal of Polymer Science Part A  Polymer Chemistry - 2012 - Nakanishi - Effect of branched alkyl chains attached at sp3.txt,scratch/prj/ch_sce_mine/MatAGen/outputs_example/332_Journal of Polymer Science Part A  Polymer Chemistry - 2012 - Nakanishi - Effect of branched alkyl chains attached at sp3/332_Journal of Polymer Science Part A  Polymer Chemistry - 2012 - Nakanishi - Effect of branched alkyl chains attached at sp3/pdf/332_Journal of Polymer Science Part A  Polymer Chemistry - 2012 - Nakanishi - Effect of branched alkyl chains attached at sp3.txt,text_mining_GPT_extended
PDTSi6-DTBTz (P1),"dithienosilole and 4,7-dithienyl-2-octylbenzotriazole",two hexyl chains,alkyl,hexyl,investigate p–p interactions and morphology,OPV,electronic,64 nm,N/A,8.4 kg mol−1,15.6 kg mol−1,1.85,N/A,N/A,N/A,N/A,1.69,6.66 mA cm−2,0.58 V,0.44,N/A,N/A,N/A,annealed at RT,spin coated,oDCB,toluene,N/A,ITO/PEDOT:PSS/active layer/LiF/Al,smooth surface (RMS 0.35 nm),332_Journal of Polymer Science Part A  Polymer Chemistry - 2012 - Nakanishi - Effect of branched alkyl chains attached at sp3.txt,scratch/prj/ch_sce_mine/MatAGen/outputs_example/332_Journal of Polymer Science Part A  Polymer Chemistry - 2012 - Nakanishi - Effect of branched alkyl chains attached at sp3/332_Journal of Polymer Science Part A  Polymer Chemistry - 2012 - Nakanishi - Effect of branched alkyl chains attached at sp3/pdf/332_Journal of Polymer Science Part A  Polymer Chemistry - 2012 - Nakanishi - Effect of branched alkyl chains attached at sp3.txt,text_mining_GPT_extended
PDTSiEH-DTBTz (P2),"dithienosilole and 4,7-dithienyl-2-octylbenzotriazole",two 2-ethylhexyl chains,alkyl,2-ethylhexyl,investigate p–p interactions and morphology,OPV,electronic,65 nm,N/A,15.3 kg mol−1,35.2 kg mol−1,2.30,N/A,N/A,N/A,N/A,1.59,6.34 mA cm−2,0.54 V,0.46,N/A,N/A,N/A,annealed at 110 C,spin coated,oDCB,toluene,N/A,ITO/PEDOT:PSS/active layer/LiF/Al,slightly larger domains (RMS 1.29 nm),332_Journal of Polymer Science Part A  Polymer Chemistry - 2012 - Nakanishi - Effect of branched alkyl chains attached at sp3.txt,scratch/prj/ch_sce_mine/MatAGen/outputs_example/332_Journal of Polymer Science Part A  Polymer Chemistry - 2012 - Nakanishi - Effect of branched alkyl chains attached at sp3/332_Journal of Polymer Science Part A  Polymer Chemistry - 2012 - Nakanishi - Effect of branched alkyl chains attached at sp3/pdf/332_Journal of Polymer Science Part A  Polymer Chemistry - 2012 - Nakanishi - Effect of branched alkyl chains attached at sp3.txt,text_mining_GPT_extended
PDTSiEH-DTBTz (P2),"dithienosilole and 4,7-dithienyl-2-octylbenzotriazole",two 2-ethylhexyl chains,alkyl,2-ethylhexyl,investigate p–p interactions and morphology,OPV,electronic,65 nm,N/A,15.3 kg mol−1,35.2 kg mol−1,2.30,N/A,N/A,N/A,N/A,1.79,6.36 mA cm−2,0.57 V,0.50,N/A,N/A,N/A,annealed at 70 C,spin coated,oDCB,toluene,N/A,ITO/PEDOT:PSS/active layer/LiF/Al,slightly larger domains (RMS 1.29 nm),332_Journal of Polymer Science Part A  Polymer Chemistry - 2012 - Nakanishi - Effect of branched alkyl chains attached at sp3.txt,scratch/prj/ch_sce_mine/MatAGen/outputs_example/332_Journal of Polymer Science Part A  Polymer Chemistry - 2012 - Nakanishi - Effect of branched alkyl chains attached at sp3/332_Journal of Polymer Science Part A  Polymer Chemistry - 2012 - Nakanishi - Effect of branched alkyl chains attached at sp3/pdf/332_Journal of Polymer Science Part A  Polymer Chemistry - 2012 - Nakanishi - Effect of branched alkyl chains attached at sp3.txt,text_mining_GPT_extended
PDTSiEH-DTBTz (P2),"dithienosilole and 4,7-dithienyl-2-octylbenzotriazole",two 2-ethylhexyl chains,alkyl,2-ethylhexyl,investigate p–p interactions and morphology,OPV,electronic,65 nm,N/A,15.3 kg mol−1,35.2 kg mol−1,2.30,N/A,N/A,N/A,N/A,2.03,6.38 mA cm−2,0.55 V,0.54,N/A,N/A,N/A,annealed at RT,spin coated,oDCB,toluene,N/A,ITO/PEDOT:PSS/active layer/LiF/Al,slightly larger domains (RMS 1.29 nm),332_Journal of Polymer Science Part A  Polymer Chemistry - 2012 - Nakanishi - Effect of branched alkyl chains attached at sp3.txt,scratch/prj/ch_sce_mine/MatAGen/outputs_example/332_Journal of Polymer Science Part A  Polymer Chemistry - 2012 - Nakanishi - Effect of branched alkyl chains attached at sp3/332_Journal of Polymer Science Part A  Polymer Chemistry - 2012 - Nakanishi - Effect of branched alkyl chains attached at sp3/pdf/332_Journal of Polymer Science Part A  Polymer Chemistry - 2012 - Nakanishi - Effect of branched alkyl chains attached at sp3.txt,text_mining_GPT_extended
P3HT,"3-hexylthiophene-2,5-diyl",hexyl,alkyl,hexyl,solubility and packing control,OFET,electronic,48 nm,100 μm,54 kDa,N/A,1.7,2.71 × 10−4 cm2/V-s,N/A,N/A,N/A,N/A,N/A,N/A,N/A,N/A,N/A,N/A,"annealed 90 °C, N2 atmosphere",spin coating,anhydrous Chloroform,N/A,N/A,bottom gate bottom contact (BGBC),more ordered P3HT thin films,403_1-s2.0-S0379677917302345-main.txt,scratch/prj/ch_sce_mine/MatAGen/outputs_example/403_1-s2.0-S0379677917302345-main/403_1-s2.0-S0379677917302345-main/pdf/403_1-s2.0-S0379677917302345-main.txt,text_mining_GPT_extended
P3OT,"3-octylthiophene-2,5-diyl",octyl,alkyl,octyl,solubility and packing control,OFET,electronic,45 nm,100 μm,25 kDa,N/A,1.43,4.8 × 10−5 cm2/V-s,N/A,N/A,N/A,N/A,N/A,N/A,N/A,inferior crystallinity,N/A,N/A,"annealed 90 °C, N2 atmosphere",spin coating,anhydrous Chloroform,N/A,N/A,bottom gate bottom contact (BGBC),inferior crystallinity of P3OT film,403_1-s2.0-S0379677917302345-main.txt,scratch/prj/ch_sce_mine/MatAGen/outputs_example/403_1-s2.0-S0379677917302345-main/403_1-s2.0-S0379677917302345-main/pdf/403_1-s2.0-S0379677917302345-main.txt,text_mining_GPT_extended
P1,isoindigo-thiophene,2-decyltetradecyl,alkyl,2-decyltetradecyl,solubility,OFET,electronic,40−50 nm,150 μm,20.6 kDa,28.0 kDa,1.4,1.91 × 10−4 cm²/Vs,N/A,N/A,N/A,N/A,N/A,N/A,N/A,semi-crystalline,N/A,26.18 Å,thermal anneal 150 °C; solvent TCE,spin-coating,TCE,N/A,N/A,bottom-gate top-contact (BGTC),nanoﬁbrillar structure,381_enhancing-the-solubility-of-semiconducting-polymers-in-eco-friendly-solvents-with-carbohydrate-containing-side-chains.txt,scratch/prj/ch_sce_mine/MatAGen/outputs_example/381_enhancing-the-solubility-of-semiconducting-polymers-in-eco-friendly-solvents-with-carbohydrate-containing-side-chains/381_enhancing-the-solubility-of-semiconducting-polymers-in-eco-friendly-solvents-with-carbohydrate-containing-side-chains/pdf/381_enhancing-the-solubility-of-semiconducting-polymers-in-eco-friendly-solvents-with-carbohydrate-containing-side-chains.txt,text_mining_GPT_extended
P2b,isoindigo-thiophene,galactose-containing and 2-decyltetradecyl alkyl,carbohydrate + alkyl,C9 spacer; 2-decyltetradecyl,improve solubility in green solvents,OFET,electronic,40−50 nm,150 μm,N/A,N/A,N/A,2.29 × 10−4 cm²/Vs,N/A,N/A,N/A,N/A,N/A,N/A,N/A,semi-crystalline,N/A,24.17 Å,thermal anneal 150 °C; solvent TCE,spin-coating,TCE,N/A,N/A,bottom-gate top-contact (BGTC),nanoﬁbrillar structure,381_enhancing-the-solubility-of-semiconducting-polymers-in-eco-friendly-solvents-with-carbohydrate-containing-side-chains.txt,scratch/prj/ch_sce_mine/MatAGen/outputs_example/381_enhancing-the-solubility-of-semiconducting-polymers-in-eco-friendly-solvents-with-carbohydrate-containing-side-chains/381_enhancing-the-solubility-of-semiconducting-polymers-in-eco-friendly-solvents-with-carbohydrate-containing-side-chains/pdf/381_enhancing-the-solubility-of-semiconducting-polymers-in-eco-friendly-solvents-with-carbohydrate-containing-side-chains.txt,text_mining_GPT_extended
P2b,isoindigo-thiophene,galactose-containing and 2-decyltetradecyl alkyl,carbohydrate + alkyl,C9 spacer; 2-decyltetradecyl,improve solubility in green solvents,OFET,electronic,40−50 nm,150 μm,N/A,N/A,N/A,1.27 × 10−4 cm²/Vs,N/A,N/A,N/A,N/A,N/A,N/A,N/A,semi-crystalline,N/A,24.17 Å,thermal anneal 150 °C; solvent 30% o-anisole/n-BuOH,spin-coating,30% o-anisole/n-BuOH,N/A,N/A,bottom-gate top-contact (BGTC),disrupt solution-state aggregation,381_enhancing-the-solubility-of-semiconducting-polymers-in-eco-friendly-solvents-with-carbohydrate-containing-side-chains.txt,scratch/prj/ch_sce_mine/MatAGen/outputs_example/381_enhancing-the-solubility-of-semiconducting-polymers-in-eco-friendly-solvents-with-carbohydrate-containing-side-chains/381_enhancing-the-solubility-of-semiconducting-polymers-in-eco-friendly-solvents-with-carbohydrate-containing-side-chains/pdf/381_enhancing-the-solubility-of-semiconducting-polymers-in-eco-friendly-solvents-with-carbohydrate-containing-side-chains.txt,text_mining_GPT_extended
P3b,isoindigo-thiophene,galactose-containing and 2-decyltetradecyl alkyl,carbohydrate + alkyl,C9 spacer; 2-decyltetradecyl,improve solubility in green solvents,OFET,electronic,40−50 nm,150 μm,N/A,N/A,N/A,0.373 × 10−4 cm²/Vs,N/A,N/A,N/A,N/A,N/A,N/A,N/A,semi-crystalline,N/A,26.18 Å,thermal anneal 150 °C; solvent TCE,spin-coating,TCE,N/A,N/A,bottom-gate top-contact (BGTC),slightly rougher surface,381_enhancing-the-solubility-of-semiconducting-polymers-in-eco-friendly-solvents-with-carbohydrate-containing-side-chains.txt,scratch/prj/ch_sce_mine/MatAGen/outputs_example/381_enhancing-the-solubility-of-semiconducting-polymers-in-eco-friendly-solvents-with-carbohydrate-containing-side-chains/381_enhancing-the-solubility-of-semiconducting-polymers-in-eco-friendly-solvents-with-carbohydrate-containing-side-chains/pdf/381_enhancing-the-solubility-of-semiconducting-polymers-in-eco-friendly-solvents-with-carbohydrate-containing-side-chains.txt,text_mining_GPT_extended
P3b,isoindigo-thiophene,galactose-containing and 2-decyltetradecyl alkyl,carbohydrate + alkyl,C9 spacer; 2-decyltetradecyl,improve solubility in green solvents,OFET,electronic,40−50 nm,150 μm,N/A,N/A,N/A,0.240 × 10−4 cm²/Vs,N/A,N/A,N/A,N/A,N/A,N/A,N/A,semi-crystalline,N/A,25.13 Å; 18.48 Å,thermal anneal 150 °C; solvent 10% o-anisole/n-BuOH,spin-coating,10% o-anisole/n-BuOH,N/A,N/A,bottom-gate top-contact (BGTC),roughness decreased significantly,381_enhancing-the-solubility-of-semiconducting-polymers-in-eco-friendly-solvents-with-carbohydrate-containing-side-chains.txt,scratch/prj/ch_sce_mine/MatAGen/outputs_example/381_enhancing-the-solubility-of-semiconducting-polymers-in-eco-friendly-solvents-with-carbohydrate-containing-side-chains/381_enhancing-the-solubility-of-semiconducting-polymers-in-eco-friendly-solvents-with-carbohydrate-containing-side-chains/pdf/381_enhancing-the-solubility-of-semiconducting-polymers-in-eco-friendly-solvents-with-carbohydrate-containing-side-chains.txt,text_mining_GPT_extended
P4b,isoindigo-thiophene,80 mol% galactose-containing and 2-decyltetradecyl alkyl,carbohydrate + alkyl,C9 spacer; 2-decyltetradecyl,improve solubility in green solvents,N/A,N/A,N/A,N/A,N/A,N/A,N/A,N/A,N/A,N/A,N/A,N/A,N/A,N/A,N/A,semi-crystalline,N/A,N/A,N/A,N/A,N/A,N/A,N/A,N/A,extensive hydrogen bonding,381_enhancing-the-solubility-of-semiconducting-polymers-in-eco-friendly-solvents-with-carbohydrate-containing-side-chains.txt,scratch/prj/ch_sce_mine/MatAGen/outputs_example/381_enhancing-the-solubility-of-semiconducting-polymers-in-eco-friendly-solvents-with-carbohydrate-containing-side-chains/381_enhancing-the-solubility-of-semiconducting-polymers-in-eco-friendly-solvents-with-carbohydrate-containing-side-chains/pdf/381_enhancing-the-solubility-of-semiconducting-polymers-in-eco-friendly-solvents-with-carbohydrate-containing-side-chains.txt,text_mining_GPT_extended
P2a,isoindigo-thiophene,acetyl-protected galactose and 2-decyltetradecyl alkyl,carbohydrate (protected) + alkyl,C9 spacer; 2-decyltetradecyl,improve solubility in green solvents,N/A,N/A,N/A,N/A,14.8 kDa,28.8 kDa,1.9,N/A,N/A,N/A,N/A,N/A,N/A,N/A,N/A,semi-crystalline,N/A,N/A,N/A,N/A,N/A,N/A,N/A,N/A,N/A,381_enhancing-the-solubility-of-semiconducting-polymers-in-eco-friendly-solvents-with-carbohydrate-containing-side-chains.txt,scratch/prj/ch_sce_mine/MatAGen/outputs_example/381_enhancing-the-solubility-of-semiconducting-polymers-in-eco-friendly-solvents-with-carbohydrate-containing-side-chains/381_enhancing-the-solubility-of-semiconducting-polymers-in-eco-friendly-solvents-with-carbohydrate-containing-side-chains/pdf/381_enhancing-the-solubility-of-semiconducting-polymers-in-eco-friendly-solvents-with-carbohydrate-containing-side-chains.txt,text_mining_GPT_extended
P3a,isoindigo-thiophene,acetyl-protected galactose and 2-decyltetradecyl alkyl,carbohydrate (protected) + alkyl,C9 spacer; 2-decyltetradecyl,improve solubility in green solvents,N/A,N/A,N/A,N/A,11.1 kDa,22.3 kDa,2.0,N/A,N/A,N/A,N/A,N/A,N/A,N/A,N/A,semi-crystalline,N/A,N/A,N/A,N/A,N/A,N/A,N/A,N/A,N/A,381_enhancing-the-solubility-of-semiconducting-polymers-in-eco-friendly-solvents-with-carbohydrate-containing-side-chains.txt,scratch/prj/ch_sce_mine/MatAGen/outputs_example/381_enhancing-the-solubility-of-semiconducting-polymers-in-eco-friendly-solvents-with-carbohydrate-containing-side-chains/381_enhancing-the-solubility-of-semiconducting-polymers-in-eco-friendly-solvents-with-carbohydrate-containing-side-chains/pdf/381_enhancing-the-solubility-of-semiconducting-polymers-in-eco-friendly-solvents-with-carbohydrate-containing-side-chains.txt,text_mining_GPT_extended
P4a,isoindigo-thiophene,acetyl-protected galactose and 2-decyltetradecyl alkyl,carbohydrate (protected) + alkyl,C9 spacer; 2-decyltetradecyl,improve solubility in green solvents,N/A,N/A,N/A,N/A,8.7 kDa,11.2 kDa,1.3,N/A,N/A,N/A,N/A,N/A,N/A,N/A,N/A,semi-crystalline,N/A,N/A,N/A,N/A,N/A,N/A,N/A,N/A,N/A,381_enhancing-the-solubility-of-semiconducting-polymers-in-eco-friendly-solvents-with-carbohydrate-containing-side-chains.txt,scratch/prj/ch_sce_mine/MatAGen/outputs_example/381_enhancing-the-solubility-of-semiconducting-polymers-in-eco-friendly-solvents-with-carbohydrate-containing-side-chains/381_enhancing-the-solubility-of-semiconducting-polymers-in-eco-friendly-solvents-with-carbohydrate-containing-side-chains/pdf/381_enhancing-the-solubility-of-semiconducting-polymers-in-eco-friendly-solvents-with-carbohydrate-containing-side-chains.txt,text_mining_GPT_extended
PBDPOx-TT,N/A,2-ethylhexyloxy; octyloxy,alkoxy,2-ethylhexyloxy; octyloxy,solubility,OPV,electronic,N/A,N/A,"13,500 g/mol","36,300 g/mol",2.69,N/A,N/A,N/A,N/A,2.4 %,5.3 mA/cm2,0.75 V,58.7 %,relatively very low crystallinity,N/A,20.72 Å,polymer:PC70BM 1:2 blend,spin-coating,N/A,toluene; THF,0.1 M Bu4NPF6 in acetonitrile,conventional BHJ architecture (ITO/PEDOT:PSS/active/Ba/Al),4.41 nm RMS roughness,352_1-s2.0-S1226086X18302041-main.txt,scratch/prj/ch_sce_mine/MatAGen/outputs_example/352_1-s2.0-S1226086X18302041-main/352_1-s2.0-S1226086X18302041-main/pdf/352_1-s2.0-S1226086X18302041-main.txt,text_mining_GPT_extended
PBDPOx-biT,N/A,2-ethylhexyloxy; octyloxy,alkoxy,2-ethylhexyloxy; octyloxy,solubility,OPV,electronic,N/A,N/A,"21,900 g/mol","42,600 g/mol",1.95,N/A,N/A,N/A,N/A,3.3 %,6.4 mA/cm2,0.78 V,59.8 %,high crystallinity,3.50 Å,19.84 Å,polymer:PC70BM 1:2 blend,spin-coating,N/A,toluene; THF,0.1 M Bu4NPF6 in acetonitrile,conventional BHJ architecture (ITO/PEDOT:PSS/active/Ba/Al),small RMS roughness 0.53 nm,352_1-s2.0-S1226086X18302041-main.txt,scratch/prj/ch_sce_mine/MatAGen/outputs_example/352_1-s2.0-S1226086X18302041-main/352_1-s2.0-S1226086X18302041-main/pdf/352_1-s2.0-S1226086X18302041-main.txt,text_mining_GPT_extended
PQcOx-TT,N/A,2-octyldodecyl; octyloxy,alkyl/alkoxy,2-octyldodecyl; octyloxy,solubility,OPV,electronic,N/A,N/A,"19,300 g/mol","51,700 g/mol",2.68,N/A,N/A,N/A,N/A,3.4 %,8.1 mA/cm2,0.76 V,51.9 %,high crystallinity,3.55 Å,20.74 Å,polymer:PC70BM 1:2 blend,spin-coating,N/A,toluene; THF,0.1 M Bu4NPF6 in acetonitrile,conventional BHJ architecture (ITO/PEDOT:PSS/active/Ba/Al),small RMS roughness 0.48 nm,352_1-s2.0-S1226086X18302041-main.txt,scratch/prj/ch_sce_mine/MatAGen/outputs_example/352_1-s2.0-S1226086X18302041-main/352_1-s2.0-S1226086X18302041-main/pdf/352_1-s2.0-S1226086X18302041-main.txt,text_mining_GPT_extended
PQcOx-biT,N/A,2-octyldodecyl; octyloxy,alkyl/alkoxy,2-octyldodecyl; octyloxy,solubility,OPV,electronic,N/A,N/A,"32,800 g/mol","59,800 g/mol",1.82,N/A,N/A,N/A,N/A,2.4 %,5.8 mA/cm2,0.74 V,54.8 %,very small diffraction peaks,4.14 Å,22.85 Å,polymer:PC70BM 1:2 blend,spin-coating,N/A,toluene; THF,0.1 M Bu4NPF6 in acetonitrile,conventional BHJ architecture (ITO/PEDOT:PSS/active/Ba/Al),6.20 nm RMS roughness,352_1-s2.0-S1226086X18302041-main.txt,scratch/prj/ch_sce_mine/MatAGen/outputs_example/352_1-s2.0-S1226086X18302041-main/352_1-s2.0-S1226086X18302041-main/pdf/352_1-s2.0-S1226086X18302041-main.txt,text_mining_GPT_extended
P1,"2,6-anthracene-alt-4,7-bis(thiophen-2-yl)-5,6-bis(octyloxy)benzo[c][1,2,5]thiadiazole",octyloxy,alkoxy,octyloxy,solubility,OPV,electronic,N/A,N/A,"15,000 g/mol","24,000 g/mol",1.6,N/A,N/A,N/A,N/A,N/A,N/A,N/A,N/A,semi-crystalline,4.08 A˚,22.43 A˚,N/A,spin-coating,o-dichlorobenzene,toluene,N/A,ITO/PEDOT:PSS/polymer:PC71BM/BaF2/Ba/Al,face-on rich mixed orientation,342_1-s2.0-S1226086X15004554-main.txt,scratch/prj/ch_sce_mine/MatAGen/outputs_example/342_1-s2.0-S1226086X15004554-main/342_1-s2.0-S1226086X15004554-main/pdf/342_1-s2.0-S1226086X15004554-main.txt,text_mining_GPT_extended
P2,"2,6-anthracene-alt-4,7-bis(thiophen-2-yl)-5,6-bis(octyloxy)benzo[c][1,2,5]oxadiazole",octyloxy,alkoxy,octyloxy,solubility,OPV,electronic,N/A,N/A,"13,000 g/mol","19,500 g/mol",1.5,N/A,N/A,N/A,N/A,1.2%,3.1 mA/cm2,0.737 V,48.8%,semi-crystalline,4.12 A˚,19.12 A˚,1:4 blend ratio,spin-coating,o-dichlorobenzene,toluene,N/A,ITO/PEDOT:PSS/polymer:PC71BM/BaF2/Ba/Al,uniform nanostructures,342_1-s2.0-S1226086X15004554-main.txt,scratch/prj/ch_sce_mine/MatAGen/outputs_example/342_1-s2.0-S1226086X15004554-main/342_1-s2.0-S1226086X15004554-main/pdf/342_1-s2.0-S1226086X15004554-main.txt,text_mining_GPT_extended
P3,"9,10-bis(2-ethylhexyloxy)anthracene-alt-4,7-bis(thiophen-2-yl)-5,6-bis(octyloxy)benzo[c][1,2,5]thiadiazole",2-ethylhexyloxy and octyloxy,alkoxy,2-ethylhexyloxy; octyloxy,solubility,OPV,electronic,N/A,N/A,"21,000 g/mol","41,000 g/mol",1.9,N/A,N/A,N/A,N/A,0.23%,1.4 mA/cm2,0.636 V,25.2%,semi-crystalline,N/A,16.88 A˚,1:3 blend ratio,spin-coating,o-dichlorobenzene,toluene,N/A,ITO/PEDOT:PSS/polymer:PC71BM/BaF2/Ba/Al,no phase separation,342_1-s2.0-S1226086X15004554-main.txt,scratch/prj/ch_sce_mine/MatAGen/outputs_example/342_1-s2.0-S1226086X15004554-main/342_1-s2.0-S1226086X15004554-main/pdf/342_1-s2.0-S1226086X15004554-main.txt,text_mining_GPT_extended
P4,"9,10-bis(2-ethylhexyloxy)anthracene-alt-4,7-bis(thiophen-2-yl)-5,6-bis(octyloxy)benzo[c][1,2,5]oxadiazole",2-ethylhexyloxy and octyloxy,alkoxy,2-ethylhexyloxy; octyloxy,solubility,OPV,electronic,N/A,N/A,"23,000 g/mol","32,000 g/mol",1.3,N/A,N/A,N/A,N/A,1.0%,3.8 mA/cm2,0.838 V,31.4%,semi-crystalline,N/A,17.31 A˚,1:2 blend ratio,spin-coating,o-dichlorobenzene,toluene,N/A,ITO/PEDOT:PSS/polymer:PC71BM/BaF2/Ba/Al,uniform nanostructures,342_1-s2.0-S1226086X15004554-main.txt,scratch/prj/ch_sce_mine/MatAGen/outputs_example/342_1-s2.0-S1226086X15004554-main/342_1-s2.0-S1226086X15004554-main/pdf/342_1-s2.0-S1226086X15004554-main.txt,text_mining_GPT_extended
BO,benzodithiophene−thiophene−benzooxadiazole,bis[5-(2-ethylhexyl)thien-2-yl] side chain,alkyl,2-ethylhexyl,tune surface energy and packing,OPV,electronic,N/A,N/A,N/A,N/A,N/A,3.3 × 10−5 cm2 V−1 s−1,1.2 × 10−5 cm2 V−1 s−1,N/A,N/A,8.44 %,19.2 ± 0.2 mA cm−2,0.72 ± 0.01 V,58.5 ± 0.05 %,N/A,N/A,21.6 Å,Weight ratio = 1:1.5.,N/A,N/A,N/A,inverted OPV stack,both edge-on and face-on packing orientations,N/A,317_atom-varied-side-chains-in-conjugated-polymers-affect-efficiencies-of-photovoltaic-devices-incorporating-small-molecules.txt,scratch/prj/ch_sce_mine/MatAGen/outputs_example/317_atom-varied-side-chains-in-conjugated-polymers-affect-efficiencies-of-photovoltaic-devices-incorporating-small-molecules/317_atom-varied-side-chains-in-conjugated-polymers-affect-efficiencies-of-photovoltaic-devices-incorporating-small-molecules/pdf/317_atom-varied-side-chains-in-conjugated-polymers-affect-efficiencies-of-photovoltaic-devices-incorporating-small-molecules.txt,text_mining_GPT_extended
BO2S,benzodithiophene−thiophene−benzooxadiazole,S-inserted bis[5-(2-ethylhexyl)thien-2-yl] side chain,S-inserted; alkyl,2-ethylhexyl,tune surface energy and packing,OPV,electronic,N/A,N/A,N/A,N/A,N/A,3.6 × 10−4 cm2 V−1 s−1,1.7 × 10−4 cm2 V−1 s−1,N/A,N/A,9.97 %,19.7 ± 0.2 mA cm−2,0.76 ± 0.01 V,64.3 ± 0.03 %,N/A,N/A,23.7 Å,Weight ratio = 1:1.5.,N/A,N/A,N/A,inverted OPV stack,face-on orientations,N/A,317_atom-varied-side-chains-in-conjugated-polymers-affect-efficiencies-of-photovoltaic-devices-incorporating-small-molecules.txt,scratch/prj/ch_sce_mine/MatAGen/outputs_example/317_atom-varied-side-chains-in-conjugated-polymers-affect-efficiencies-of-photovoltaic-devices-incorporating-small-molecules/317_atom-varied-side-chains-in-conjugated-polymers-affect-efficiencies-of-photovoltaic-devices-incorporating-small-molecules/pdf/317_atom-varied-side-chains-in-conjugated-polymers-affect-efficiencies-of-photovoltaic-devices-incorporating-small-molecules.txt,text_mining_GPT_extended
BO2Cl,benzodithiophene−thiophene−benzooxadiazole,Cl-substituted bis[5-(2-ethylhexyl)thien-2-yl] side chain,Cl-substituted; alkyl,2-ethylhexyl,tune surface energy and packing,OPV,electronic,N/A,N/A,N/A,N/A,N/A,5.5 × 10−5 cm2 V−1 s−1,2.1 × 10−5 cm2 V−1 s−1,N/A,N/A,11.11 %,19.9 ± 0.2 mA cm−2,0.83 ± 0.01 V,65.4 ± 0.05 %,N/A,N/A,21.6 Å,Weight ratio = 1:1.5.,N/A,N/A,N/A,inverted OPV stack,both edge-on and face-on packing orientations,N/A,317_atom-varied-side-chains-in-conjugated-polymers-affect-efficiencies-of-photovoltaic-devices-incorporating-small-molecules.txt,scratch/prj/ch_sce_mine/MatAGen/outputs_example/317_atom-varied-side-chains-in-conjugated-polymers-affect-efficiencies-of-photovoltaic-devices-incorporating-small-molecules/317_atom-varied-side-chains-in-conjugated-polymers-affect-efficiencies-of-photovoltaic-devices-incorporating-small-molecules/pdf/317_atom-varied-side-chains-in-conjugated-polymers-affect-efficiencies-of-photovoltaic-devices-incorporating-small-molecules.txt,text_mining_GPT_extended
BO2S2Cl,benzodithiophene−thiophene−benzooxadiazole,S-inserted and Cl-substituted bis[5-(2-ethylhexyl)thien-2-yl] side chain,S-inserted; Cl-substituted; alkyl,2-ethylhexyl,tune surface energy and packing,OPV,electronic,N/A,N/A,N/A,N/A,N/A,6.6 × 10−4 cm2 V−1 s−1,3.7 × 10−4 cm2 V−1 s−1,N/A,N/A,12.06 %,20.8 ± 0.2 mA cm−2,0.85 ± 0.01 V,66.5 ± 0.04 %,N/A,N/A,22.6 Å,Weight ratio = 1:1.5.,N/A,N/A,N/A,inverted OPV stack,face-on orientations,N/A,317_atom-varied-side-chains-in-conjugated-polymers-affect-efficiencies-of-photovoltaic-devices-incorporating-small-molecules.txt,scratch/prj/ch_sce_mine/MatAGen/outputs_example/317_atom-varied-side-chains-in-conjugated-polymers-affect-efficiencies-of-photovoltaic-devices-incorporating-small-molecules/317_atom-varied-side-chains-in-conjugated-polymers-affect-efficiencies-of-photovoltaic-devices-incorporating-small-molecules/pdf/317_atom-varied-side-chains-in-conjugated-polymers-affect-efficiencies-of-photovoltaic-devices-incorporating-small-molecules.txt,text_mining_GPT_extended
PAQM-BT,quinoid-donor-acceptor (Q-D-A) backbone,branched 2-decyltetradecyl (DT) only,alkyl,2-decyltetradecyl (DT),solubility and packing control,OFET,electronic,N/A,N/A,16.2 kDa,N/A,2.5,5.10 cm2 V−1 s−1,N/A,N/A,N/A,N/A,N/A,N/A,N/A,crystalline,N/A,25.2 Å,annealed,spun-cast,CB,N/A,N/A,BGTC,intertwined nanofibrillar structures,361_side-chain-modulation-enables-high-performance-quinoid-donor-acceptor-terpolymer-transistors-processed-with.txt,scratch/prj/ch_sce_mine/MatAGen/outputs_example/361_side-chain-modulation-enables-high-performance-quinoid-donor-acceptor-terpolymer-transistors-processed-with/361_side-chain-modulation-enables-high-performance-quinoid-donor-acceptor-terpolymer-transistors-processed-with/pdf/361_side-chain-modulation-enables-high-performance-quinoid-donor-acceptor-terpolymer-transistors-processed-with.txt,text_mining_GPT_extended
PAQM-BT,quinoid-donor-acceptor (Q-D-A) backbone,branched 2-decyltetradecyl (DT) only,alkyl,2-decyltetradecyl (DT),solubility and packing control,OFET,electronic,N/A,N/A,16.2 kDa,N/A,2.5,1.56 cm2 V−1 s−1,N/A,N/A,N/A,N/A,N/A,N/A,N/A,semi-crystalline,N/A,25.5 Å,annealed,spun-cast,o-XY,N/A,N/A,BGTC,rougher surfaces with fiber-like aggregates,361_side-chain-modulation-enables-high-performance-quinoid-donor-acceptor-terpolymer-transistors-processed-with.txt,scratch/prj/ch_sce_mine/MatAGen/outputs_example/361_side-chain-modulation-enables-high-performance-quinoid-donor-acceptor-terpolymer-transistors-processed-with/361_side-chain-modulation-enables-high-performance-quinoid-donor-acceptor-terpolymer-transistors-processed-with/pdf/361_side-chain-modulation-enables-high-performance-quinoid-donor-acceptor-terpolymer-transistors-processed-with.txt,text_mining_GPT_extended
PAQM-BT-5,quinoid-donor-acceptor (Q-D-A) backbone,5% linear n-dodecyl; 95% branched DT,alkyl,n-dodecyl (C12); 2-decyltetradecyl (DT),solubility and packing control,OFET,electronic,N/A,N/A,10.1 kDa,N/A,2.6,2.97 cm2 V−1 s−1,N/A,N/A,N/A,N/A,N/A,N/A,N/A,semi-crystalline,N/A,23.4 Å,annealed,spun-cast,CB,N/A,N/A,BGTC,weakened and arc-shaped patterns,361_side-chain-modulation-enables-high-performance-quinoid-donor-acceptor-terpolymer-transistors-processed-with.txt,scratch/prj/ch_sce_mine/MatAGen/outputs_example/361_side-chain-modulation-enables-high-performance-quinoid-donor-acceptor-terpolymer-transistors-processed-with/361_side-chain-modulation-enables-high-performance-quinoid-donor-acceptor-terpolymer-transistors-processed-with/pdf/361_side-chain-modulation-enables-high-performance-quinoid-donor-acceptor-terpolymer-transistors-processed-with.txt,text_mining_GPT_extended
PAQM-BT-5,quinoid-donor-acceptor (Q-D-A) backbone,5% linear n-dodecyl; 95% branched DT,alkyl,n-dodecyl (C12); 2-decyltetradecyl (DT),solubility and packing control,OFET,electronic,N/A,N/A,10.1 kDa,N/A,2.6,1.19 cm2 V−1 s−1,N/A,N/A,N/A,N/A,N/A,N/A,N/A,semi-crystalline,N/A,24.7 Å,annealed,spun-cast,o-XY,N/A,N/A,BGTC,rougher surfaces with fiber-like aggregates,361_side-chain-modulation-enables-high-performance-quinoid-donor-acceptor-terpolymer-transistors-processed-with.txt,scratch/prj/ch_sce_mine/MatAGen/outputs_example/361_side-chain-modulation-enables-high-performance-quinoid-donor-acceptor-terpolymer-transistors-processed-with/361_side-chain-modulation-enables-high-performance-quinoid-donor-acceptor-terpolymer-transistors-processed-with/pdf/361_side-chain-modulation-enables-high-performance-quinoid-donor-acceptor-terpolymer-transistors-processed-with.txt,text_mining_GPT_extended
PAQM-BT-10,quinoid-donor-acceptor (Q-D-A) backbone,10% linear n-dodecyl; 90% branched DT,alkyl,n-dodecyl (C12); 2-decyltetradecyl (DT),solubility and packing control,OFET,electronic,N/A,N/A,14.2 kDa,N/A,2.5,5.02 cm2 V−1 s−1,N/A,N/A,N/A,N/A,N/A,N/A,N/A,semi-crystalline,N/A,23.9 Å,annealed,spun-cast,CB,N/A,N/A,BGTC,weakened and arc-shaped patterns,361_side-chain-modulation-enables-high-performance-quinoid-donor-acceptor-terpolymer-transistors-processed-with.txt,scratch/prj/ch_sce_mine/MatAGen/outputs_example/361_side-chain-modulation-enables-high-performance-quinoid-donor-acceptor-terpolymer-transistors-processed-with/361_side-chain-modulation-enables-high-performance-quinoid-donor-acceptor-terpolymer-transistors-processed-with/pdf/361_side-chain-modulation-enables-high-performance-quinoid-donor-acceptor-terpolymer-transistors-processed-with.txt,text_mining_GPT_extended
PAQM-BT-10,quinoid-donor-acceptor (Q-D-A) backbone,10% linear n-dodecyl; 90% branched DT,alkyl,n-dodecyl (C12); 2-decyltetradecyl (DT),solubility and packing control,OFET,electronic,N/A,N/A,14.2 kDa,N/A,2.5,1.89 cm2 V−1 s−1,N/A,N/A,N/A,N/A,N/A,N/A,N/A,semi-crystalline,N/A,24.1 Å,annealed,spun-cast,o-XY,N/A,N/A,BGTC,rougher surfaces with fiber-like aggregates,361_side-chain-modulation-enables-high-performance-quinoid-donor-acceptor-terpolymer-transistors-processed-with.txt,scratch/prj/ch_sce_mine/MatAGen/outputs_example/361_side-chain-modulation-enables-high-performance-quinoid-donor-acceptor-terpolymer-transistors-processed-with/361_side-chain-modulation-enables-high-performance-quinoid-donor-acceptor-terpolymer-transistors-processed-with/pdf/361_side-chain-modulation-enables-high-performance-quinoid-donor-acceptor-terpolymer-transistors-processed-with.txt,text_mining_GPT_extended
PAQM-BT-15,quinoid-donor-acceptor (Q-D-A) backbone,15% linear n-dodecyl; 85% branched DT,alkyl,n-dodecyl (C12); 2-decyltetradecyl (DT),solubility and packing control,OFET,electronic,N/A,N/A,18.3 kDa,N/A,2.5,6.13 cm2 V−1 s−1,N/A,N/A,N/A,N/A,N/A,N/A,N/A,crystalline,N/A,23.3 Å,annealed,spun-cast,CB,N/A,N/A,BGTC,highly ordered edge-on lamellar packing,361_side-chain-modulation-enables-high-performance-quinoid-donor-acceptor-terpolymer-transistors-processed-with.txt,scratch/prj/ch_sce_mine/MatAGen/outputs_example/361_side-chain-modulation-enables-high-performance-quinoid-donor-acceptor-terpolymer-transistors-processed-with/361_side-chain-modulation-enables-high-performance-quinoid-donor-acceptor-terpolymer-transistors-processed-with/pdf/361_side-chain-modulation-enables-high-performance-quinoid-donor-acceptor-terpolymer-transistors-processed-with.txt,text_mining_GPT_extended
PAQM-BT-15,quinoid-donor-acceptor (Q-D-A) backbone,15% linear n-dodecyl; 85% branched DT,alkyl,n-dodecyl (C12); 2-decyltetradecyl (DT),solubility and packing control,OFET,electronic,N/A,N/A,18.3 kDa,N/A,2.5,3.02 cm2 V−1 s−1,N/A,N/A,N/A,N/A,N/A,N/A,N/A,semi-crystalline,N/A,23.5 Å,annealed,spun-cast,o-XY,N/A,N/A,BGTC,most ordered packing,361_side-chain-modulation-enables-high-performance-quinoid-donor-acceptor-terpolymer-transistors-processed-with.txt,scratch/prj/ch_sce_mine/MatAGen/outputs_example/361_side-chain-modulation-enables-high-performance-quinoid-donor-acceptor-terpolymer-transistors-processed-with/361_side-chain-modulation-enables-high-performance-quinoid-donor-acceptor-terpolymer-transistors-processed-with/pdf/361_side-chain-modulation-enables-high-performance-quinoid-donor-acceptor-terpolymer-transistors-processed-with.txt,text_mining_GPT_extended
PAQM-BT-20,quinoid-donor-acceptor (Q-D-A) backbone,20% linear n-dodecyl; 80% branched DT,alkyl,n-dodecyl (C12); 2-decyltetradecyl (DT),solubility and packing control,OFET,electronic,N/A,N/A,25.8 kDa,N/A,2.4,2.11 cm2 V−1 s−1,N/A,N/A,N/A,N/A,N/A,N/A,N/A,semi-crystalline,N/A,23.2 Å,annealed,spun-cast,CB,N/A,N/A,BGTC,rougher and less uniform surface,361_side-chain-modulation-enables-high-performance-quinoid-donor-acceptor-terpolymer-transistors-processed-with.txt,scratch/prj/ch_sce_mine/MatAGen/outputs_example/361_side-chain-modulation-enables-high-performance-quinoid-donor-acceptor-terpolymer-transistors-processed-with/361_side-chain-modulation-enables-high-performance-quinoid-donor-acceptor-terpolymer-transistors-processed-with/pdf/361_side-chain-modulation-enables-high-performance-quinoid-donor-acceptor-terpolymer-transistors-processed-with.txt,text_mining_GPT_extended
