Repository: Rkl2023/Text-mining-postprocessing

Project overview
----------------
PolyStruct-Mine extracts polymer structural information from text-mined names (OPSIN + heuristics) and image-derived candidates (DECIMER/image pool). It standardizes backbone and side-chain representations, matches text rows to image candidates, and outputs repeat-unit SMILES with provenance, confidence, and audit logs.

Pipeline architecture (Layers 0–4)
1. Layer 0 — Standardization: Normalize schema/columns, clean names/SMILES, log schema report.
2. Layer 1 — Name → Structure: OPSIN (via JPype + local JAR) plus domain dictionaries/alkyl heuristics to derive backbone/sidechain SMILES from text.
3.

File: examples/304-403_extracted_data_text_mining_GPT.csv (part 5 of 12)
polymer_name,backbone,side_chain,side_chain_type,side_chain_length,side_chain_design_intent,device_type,transport_regime,film_thickness,channel_length,molecular_weight_mn,molecular_weight_mw,dispersity,mobility_h,mobility_e,capacitance,uc_star,pce,jsc,voc,ff,crystallinity,pi_pi_spacing,lamellar_spacing,experiment_condition,processing_method,processing_solvent,synthesis_solvent,electrolyte,measurement_method,notes,_source_file,_source_path,_config_name
PAQM-BT-20,quinoid-donor-acceptor (Q-D-A) backbone,20% linear n-dodecyl; 80% branched DT,alkyl,n-dodecyl (C12); 2-decyltetradecyl (DT),solubility and packing control,OFET,electronic,N/A,N/A,25.8 kDa,N/A,2.4,0.71 cm2 V−1 s−1,N/A,N/A,N/A,N/A,N/A,N/A,N/A,semi-crystalline,N/A,23.3 Å,annealed,spun-cast,o-XY,N/A,N/A,BGTC,rougher surfaces with fiber-like aggregates,361_side-chain-modulation-enables-high-performance-quinoid-donor-acceptor-terpolymer-transistors-processed-with.txt,scratch/prj/ch_sce_mine/MatAGen/outputs_example/361_side-chain-modulation-enables-high-performance-quinoid-donor-acceptor-terpolymer-transistors-processed-with/361_side-chain-modulation-enables-high-performance-quinoid-donor-acceptor-terpolymer-transistors-processed-with/pdf/361_side-chain-modulation-enables-high-performance-quinoid-donor-acceptor-terpolymer-transistors-processed-with.txt,text_mining_GPT_extended
P3BT,polythiophene,butyl,alkyl,C4,N/A,OFET,electronic,N/A,30 μm,3.1 kg/mol,N/A,1.12,1.33×10−4 cm2‧V−1‧s−1,N/A,N/A,N/A,N/A,N/A,N/A,N/A,crystalline,N/A,1.21 nm,solution concentration 1 g/L,drop-casting,toluene,N/A,N/A,bottom-gate top-contact architecture,nanowhisker morphology,363_337b841d-3447-4bd1-99a3-ff91b01477ea.txt,scratch/prj/ch_sce_mine/MatAGen/outputs_example/363_337b841d-3447-4bd1-99a3-ff91b01477ea/363_337b841d-3447-4bd1-99a3-ff91b01477ea/pdf/363_337b841d-3447-4bd1-99a3-ff91b01477ea.txt,text_mining_GPT_extended
P3BT,polythiophene,butyl,alkyl,C4,N/A,OFET,electronic,N/A,30 μm,3.1 kg/mol,N/A,1.12,1.93×10−4 cm2‧V−1‧s−1,N/A,N/A,N/A,N/A,N/A,N/A,N/A,crystalline,N/A,0.97 nm,solution concentration 5 g/L,drop-casting,toluene,N/A,N/A,bottom-gate top-contact architecture,form I and II coexist,363_337b841d-3447-4bd1-99a3-ff91b01477ea.txt,scratch/prj/ch_sce_mine/MatAGen/outputs_example/363_337b841d-3447-4bd1-99a3-ff91b01477ea/363_337b841d-3447-4bd1-99a3-ff91b01477ea/pdf/363_337b841d-3447-4bd1-99a3-ff91b01477ea.txt,text_mining_GPT_extended
P3BT,polythiophene,butyl,alkyl,C4,N/A,OFET,electronic,N/A,30 μm,3.1 kg/mol,N/A,1.12,7.81×10−4 cm2‧V−1‧s−1,N/A,N/A,N/A,N/A,N/A,N/A,N/A,crystalline,0.42 nm,N/A,solution concentration 10 g/L,drop-casting,toluene,N/A,N/A,bottom-gate top-contact architecture,form II dominant,363_337b841d-3447-4bd1-99a3-ff91b01477ea.txt,scratch/prj/ch_sce_mine/MatAGen/outputs_example/363_337b841d-3447-4bd1-99a3-ff91b01477ea/363_337b841d-3447-4bd1-99a3-ff91b01477ea/pdf/363_337b841d-3447-4bd1-99a3-ff91b01477ea.txt,text_mining_GPT_extended
P3BT,polythiophene,butyl,alkyl,C4,N/A,OFET,electronic,N/A,30 μm,3.1 kg/mol,N/A,1.12,4.45×10−4 cm2‧V−1‧s−1,N/A,N/A,N/A,N/A,N/A,N/A,N/A,crystalline,0.42 nm,N/A,solution concentration 20 g/L,drop-casting,toluene,N/A,N/A,bottom-gate top-contact architecture,edge-on and flat-on coexist,363_337b841d-3447-4bd1-99a3-ff91b01477ea.txt,scratch/prj/ch_sce_mine/MatAGen/outputs_example/363_337b841d-3447-4bd1-99a3-ff91b01477ea/363_337b841d-3447-4bd1-99a3-ff91b01477ea/pdf/363_337b841d-3447-4bd1-99a3-ff91b01477ea.txt,text_mining_GPT_extended
PBDTDPQ-EH,benzodithiophene-alt-di-2-thienyl-quinoxaline,2-ethylhexyloxy,alkoxy,2-ethylhexyl,increase molecular weight; solubility,OPV,electronic,N/A,N/A,9.8 kg mol21,N/A,1.55,N/A,N/A,N/A,N/A,1.1,4.0 mA cm22,0.56 V,50.6%,N/A,N/A,N/A,polymer:PC71BM 1:1 wt/wt,spin-coating,o-dichlorobenzene (o-DCB),toluene,N/A,ITO/PEDOT:PSS/polymer:PCBM/BaF2/Ba/Al,N/A,324_Journal of Polymer Science Part A  Polymer Chemistry - 2014 - Song - Polymer solar cells based on quinoxaline and.txt,scratch/prj/ch_sce_mine/MatAGen/outputs_example/324_Journal of Polymer Science Part A  Polymer Chemistry - 2014 - Song - Polymer solar cells based on quinoxaline and/324_Journal of Polymer Science Part A  Polymer Chemistry - 2014 - Song - Polymer solar cells based on quinoxaline and/pdf/324_Journal of Polymer Science Part A  Polymer Chemistry - 2014 - Song - Polymer solar cells based on quinoxaline and.txt,text_mining_GPT_extended
PBDTDPQ-OD,benzodithiophene-alt-di-2-thienyl-quinoxaline,2-octyldodecyloxy,alkoxy,2-octyldodecyl,increase molecular weight; solubility,OPV,electronic,N/A,N/A,24.3 kg mol21,N/A,2.86,N/A,N/A,N/A,N/A,1.6,3.4 mA cm22,0.79 V,57.5%,semi-crystalline,3.75 Å,21.2 Å,polymer:PC71BM 1:1 wt/wt,spin-coating,o-dichlorobenzene (o-DCB),toluene,N/A,ITO/PEDOT:PSS/polymer:PCBM/BaF2/Ba/Al,slightly edge-on structure,324_Journal of Polymer Science Part A  Polymer Chemistry - 2014 - Song - Polymer solar cells based on quinoxaline and.txt,scratch/prj/ch_sce_mine/MatAGen/outputs_example/324_Journal of Polymer Science Part A  Polymer Chemistry - 2014 - Song - Polymer solar cells based on quinoxaline and/324_Journal of Polymer Science Part A  Polymer Chemistry - 2014 - Song - Polymer solar cells based on quinoxaline and/pdf/324_Journal of Polymer Science Part A  Polymer Chemistry - 2014 - Song - Polymer solar cells based on quinoxaline and.txt,text_mining_GPT_extended
PBDTDPQ-OD,benzodithiophene-alt-di-2-thienyl-quinoxaline,2-octyldodecyloxy,alkoxy,2-octyldodecyl,increase molecular weight; solubility,OPV,electronic,N/A,N/A,24.3 kg mol21,N/A,2.86,N/A,N/A,N/A,N/A,1.3,2.5 mA cm22,0.78 V,65.8%,semi-crystalline,3.75 Å,21.2 Å,polymer:PC71BM 1:3 wt/wt,spin-coating,o-dichlorobenzene (o-DCB),toluene,N/A,ITO/PEDOT:PSS/polymer:PCBM/BaF2/Ba/Al,slightly edge-on structure,324_Journal of Polymer Science Part A  Polymer Chemistry - 2014 - Song - Polymer solar cells based on quinoxaline and.txt,scratch/prj/ch_sce_mine/MatAGen/outputs_example/324_Journal of Polymer Science Part A  Polymer Chemistry - 2014 - Song - Polymer solar cells based on quinoxaline and/324_Journal of Polymer Science Part A  Polymer Chemistry - 2014 - Song - Polymer solar cells based on quinoxaline and/pdf/324_Journal of Polymer Science Part A  Polymer Chemistry - 2014 - Song - Polymer solar cells based on quinoxaline and.txt,text_mining_GPT_extended
PBDTDPQ-HDT,benzodithiophene-alt-di-2-thienyl-quinoxaline,2-decyl-4-hexyl-thiophen-yl (HDT),thiophene,2-decyl-4-hexyl,lower HOMO level; promote mixing with PCBM,OPV,electronic,N/A,N/A,20.0 kg mol21,N/A,1.88,N/A,N/A,N/A,N/A,2.8,8.0 mA cm22,0.88 V,39.2%,amorphous,3.94 Å,N/A,polymer:PC71BM 1:2 wt/wt,spin-coating,o-dichlorobenzene (o-DCB),toluene,N/A,ITO/PEDOT:PSS/polymer:PCBM/BaF2/Ba/Al,amorphous due to the thiophene side chain,324_Journal of Polymer Science Part A  Polymer Chemistry - 2014 - Song - Polymer solar cells based on quinoxaline and.txt,scratch/prj/ch_sce_mine/MatAGen/outputs_example/324_Journal of Polymer Science Part A  Polymer Chemistry - 2014 - Song - Polymer solar cells based on quinoxaline and/324_Journal of Polymer Science Part A  Polymer Chemistry - 2014 - Song - Polymer solar cells based on quinoxaline and/pdf/324_Journal of Polymer Science Part A  Polymer Chemistry - 2014 - Song - Polymer solar cells based on quinoxaline and.txt,text_mining_GPT_extended
PBDTDPQ-HDT,benzodithiophene-alt-di-2-thienyl-quinoxaline,2-decyl-4-hexyl-thiophen-yl (HDT),thiophene,2-decyl-4-hexyl,lower HOMO level; promote mixing with PCBM,OPV,electronic,N/A,N/A,20.0 kg mol21,N/A,1.88,N/A,N/A,N/A,N/A,3.2,7.9 mA cm22,0.88 V,45.4%,amorphous,3.94 Å,N/A,polymer:PC71BM 1:3 wt/wt,spin-coating,o-dichlorobenzene (o-DCB),toluene,N/A,ITO/PEDOT:PSS/polymer:PCBM/BaF2/Ba/Al,well-mixed flat layer,324_Journal of Polymer Science Part A  Polymer Chemistry - 2014 - Song - Polymer solar cells based on quinoxaline and.txt,scratch/prj/ch_sce_mine/MatAGen/outputs_example/324_Journal of Polymer Science Part A  Polymer Chemistry - 2014 - Song - Polymer solar cells based on quinoxaline and/324_Journal of Polymer Science Part A  Polymer Chemistry - 2014 - Song - Polymer solar cells based on quinoxaline and/pdf/324_Journal of Polymer Science Part A  Polymer Chemistry - 2014 - Song - Polymer solar cells based on quinoxaline and.txt,text_mining_GPT_extended
PBDTDPQ-HDT,benzodithiophene-alt-di-2-thienyl-quinoxaline,2-decyl-4-hexyl-thiophen-yl (HDT),thiophene,2-decyl-4-hexyl,lower HOMO level; promote mixing with PCBM,OPV,electronic,N/A,N/A,20.0 kg mol21,N/A,1.88,N/A,N/A,N/A,N/A,3.0,8.5 mA cm22,0.86 V,41.5%,amorphous,3.94 Å,N/A,polymer:PC71BM 1:4 wt/wt,spin-coating,o-dichlorobenzene (o-DCB),toluene,N/A,ITO/PEDOT:PSS/polymer:PCBM/BaF2/Ba/Al,well-distributed PC71BM,324_Journal of Polymer Science Part A  Polymer Chemistry - 2014 - Song - Polymer solar cells based on quinoxaline and.txt,scratch/prj/ch_sce_mine/MatAGen/outputs_example/324_Journal of Polymer Science Part A  Polymer Chemistry - 2014 - Song - Polymer solar cells based on quinoxaline and/324_Journal of Polymer Science Part A  Polymer Chemistry - 2014 - Song - Polymer solar cells based on quinoxaline and/pdf/324_Journal of Polymer Science Part A  Polymer Chemistry - 2014 - Song - Polymer solar cells based on quinoxaline and.txt,text_mining_GPT_extended
PBDTTs-fBT,"two-dimensional benzo[1,2-b:4,5-b’]dithiophene polymer backbone",N/A,N/A,N/A,N/A,OPV,electronic,N/A,N/A,N/A,N/A,N/A,9.94×10^-5 cm2V-1s-1,N/A,N/A,N/A,N/A,N/A,N/A,N/A,N/A,N/A,N/A,ε = 3ε0,cast from their chloroform solutions,chloroform,THF,N/A,ITO (120 nm)/PEDOT:PSS(40 nm)/PBDTTs-fBT:PC71BM (1:2)/MoO3(10 nm)/Al(100 nm),N/A,334_doi-10%2E1039%2Fc5py01632k.txt,scratch/prj/ch_sce_mine/MatAGen/outputs_example/334_doi-10%2E1039%2Fc5py01632k/334_doi-10%2E1039%2Fc5py01632k/pdf/334_doi-10%2E1039%2Fc5py01632k.txt,text_mining_GPT_extended
S1,oligo(p-phenylenevinylene),4-fluoro-3-trifluoromethylbenzyl,aryl,N/A,"solubility, packing control",OFET,electronic,40 nm to 90 nm,10 l,N/A,N/A,N/A,4.0 3×10^22 cm2 V21 s21,N/A,N/A,N/A,N/A,N/A,N/A,N/A,amorphous,N/A,N/A,annealed at 150 8C,"spin-coated, annealed films",N/A,dry THF,N/A,bottom-gate bottom-contact OFET (SiO2/Au),better packing,367_J of Applied Polymer Sci - 2017 - Chini - Effect of side%E2%80%90chain functionality on the organic field%E2%80%90effect transistor.txt,scratch/prj/ch_sce_mine/MatAGen/outputs_example/367_J of Applied Polymer Sci - 2017 - Chini - Effect of side%E2%80%90chain functionality on the organic field%E2%80%90effect transistor/367_J of Applied Polymer Sci - 2017 - Chini - Effect of side%E2%80%90chain functionality on the organic field%E2%80%90effect transistor/pdf/367_J of Applied Polymer Sci - 2017 - Chini - Effect of side%E2%80%90chain functionality on the organic field%E2%80%90effect transistor.txt,text_mining_GPT_extended
S2,oligo(p-phenylenevinylene),a-napthyl-3-trifluoromethylbenzyl,aryl,N/A,"solubility, packing control",OFET,electronic,40 nm to 90 nm,10 l,N/A,N/A,N/A,1.2 3×10^22 cm2 V21 s21,N/A,N/A,N/A,N/A,N/A,N/A,N/A,amorphous,N/A,N/A,annealed at 150 8C,"spin-coated, annealed films",N/A,dry THF,N/A,bottom-gate bottom-contact OFET (SiO2/Au),better packing,367_J of Applied Polymer Sci - 2017 - Chini - Effect of side%E2%80%90chain functionality on the organic field%E2%80%90effect transistor.txt,scratch/prj/ch_sce_mine/MatAGen/outputs_example/367_J of Applied Polymer Sci - 2017 - Chini - Effect of side%E2%80%90chain functionality on the organic field%E2%80%90effect transistor/367_J of Applied Polymer Sci - 2017 - Chini - Effect of side%E2%80%90chain functionality on the organic field%E2%80%90effect transistor/pdf/367_J of Applied Polymer Sci - 2017 - Chini - Effect of side%E2%80%90chain functionality on the organic field%E2%80%90effect transistor.txt,text_mining_GPT_extended
S3,oligo(p-phenylenevinylene),b-napthyl-3-trifluoromethylbenzyl,aryl,N/A,"solubility, packing control",OFET,electronic,40 nm to 90 nm,10 l,N/A,N/A,N/A,2.7 3×10^23 cm2 V21 s21,N/A,N/A,N/A,N/A,N/A,N/A,N/A,amorphous,N/A,N/A,annealed at 150 8C,"spin-coated, annealed films",N/A,dry THF,N/A,bottom-gate bottom-contact OFET (SiO2/Au),better packing,367_J of Applied Polymer Sci - 2017 - Chini - Effect of side%E2%80%90chain functionality on the organic field%E2%80%90effect transistor.txt,scratch/prj/ch_sce_mine/MatAGen/outputs_example/367_J of Applied Polymer Sci - 2017 - Chini - Effect of side%E2%80%90chain functionality on the organic field%E2%80%90effect transistor/367_J of Applied Polymer Sci - 2017 - Chini - Effect of side%E2%80%90chain functionality on the organic field%E2%80%90effect transistor/pdf/367_J of Applied Polymer Sci - 2017 - Chini - Effect of side%E2%80%90chain functionality on the organic field%E2%80%90effect transistor.txt,text_mining_GPT_extended
PB(C12DTP)V-DTDPP-C12,"bis-dithieno[3,2-b;2',3'-d]pyrrole vinylene donor and diketopyrrolopyrrole acceptor",dodecyl (C12) on DPP units,alkyl,C12,packing control,OFET,electronic,∼40 nm,100 μm,38 kDa,N/A,2.2,0.10(0.21),N/A,N/A,N/A,N/A,N/A,N/A,N/A,semi-crystalline,N/A,N/A,annealed 180 °C; OCSC; parallel,OCSC,ODCB,chlorobenzene,N/A,BGTC,highly aligned polymer films,389_c7py01340j.txt,scratch/prj/ch_sce_mine/MatAGen/outputs_example/389_c7py01340j/389_c7py01340j/pdf/389_c7py01340j.txt,text_mining_GPT_extended
PB(C12DTP)V-DTDPP-C12,"bis-dithieno[3,2-b;2',3'-d]pyrrole vinylene donor and diketopyrrolopyrrole acceptor",dodecyl (C12) on DPP units,alkyl,C12,packing control,OFET,electronic,∼40 nm,100 μm,38 kDa,N/A,2.2,0.27(0.35),N/A,N/A,N/A,N/A,N/A,N/A,N/A,semi-crystalline,N/A,N/A,annealed 200 °C; OCSC; parallel,OCSC,ODCB,chlorobenzene,N/A,BGTC,highly aligned polymer films,389_c7py01340j.txt,scratch/prj/ch_sce_mine/MatAGen/outputs_example/389_c7py01340j/389_c7py01340j/pdf/389_c7py01340j.txt,text_mining_GPT_extended
PB(C12DTP)V-DTDPP-C12,"bis-dithieno[3,2-b;2',3'-d]pyrrole vinylene donor and diketopyrrolopyrrole acceptor",dodecyl (C12) on DPP units,alkyl,C12,packing control,OFET,electronic,∼40 nm,100 μm,38 kDa,N/A,2.2,0.52(0.69),N/A,N/A,N/A,N/A,N/A,N/A,N/A,semi-crystalline,3.8 Å,18.5 Å,annealed 220 °C; OCSC; parallel,OCSC,ODCB,chlorobenzene,N/A,BGTC,highly aligned polymer films,389_c7py01340j.txt,scratch/prj/ch_sce_mine/MatAGen/outputs_example/389_c7py01340j/389_c7py01340j/pdf/389_c7py01340j.txt,text_mining_GPT_extended
PB(C12DTP)V-DTDPP-C12,"bis-dithieno[3,2-b;2',3'-d]pyrrole vinylene donor and diketopyrrolopyrrole acceptor",dodecyl (C12) on DPP units,alkyl,C12,packing control,OFET,electronic,∼40 nm,100 μm,38 kDa,N/A,2.2,0.008(0.012),N/A,N/A,N/A,N/A,N/A,N/A,N/A,semi-crystalline,N/A,N/A,annealed 220 °C; OCSC; vertical,OCSC,ODCB,chlorobenzene,N/A,BGTC,polymer chains were perpendicular to the source–drain axis,389_c7py01340j.txt,scratch/prj/ch_sce_mine/MatAGen/outputs_example/389_c7py01340j/389_c7py01340j/pdf/389_c7py01340j.txt,text_mining_GPT_extended
PB(C12DTP)V-DTDPP-C12,"bis-dithieno[3,2-b;2',3'-d]pyrrole vinylene donor and diketopyrrolopyrrole acceptor",dodecyl (C12) on DPP units,alkyl,C12,packing control,OFET,electronic,∼40 nm,100 μm,38 kDa,N/A,2.2,0.037(0.061),N/A,N/A,N/A,N/A,N/A,N/A,N/A,semi-crystalline,4.0 Å,20.5 Å,annealed 220 °C; SC,SC,ODCB,chlorobenzene,N/A,BGTC,spin-coated (SC) films exhibited a smaller μh,389_c7py01340j.txt,scratch/prj/ch_sce_mine/MatAGen/outputs_example/389_c7py01340j/389_c7py01340j/pdf/389_c7py01340j.txt,text_mining_GPT_extended
PB(C12DTP)V-DTDPP-C12C8,"bis-dithieno[3,2-b;2',3'-d]pyrrole vinylene donor and diketopyrrolopyrrole acceptor",2-octyldodecyl (branched C12C8) on DPP units,alkyl,C12C8,packing control,OFET,electronic,∼40 nm,100 μm,16 kDa,N/A,1.3,1.0(1.2),N/A,N/A,N/A,N/A,N/A,N/A,N/A,semi-crystalline,4.0 Å,20.3 Å,annealed 180 °C; OCSC; parallel,OCSC,ODCB,chlorobenzene,N/A,BGTC,highly aligned polymer films,389_c7py01340j.txt,scratch/prj/ch_sce_mine/MatAGen/outputs_example/389_c7py01340j/389_c7py01340j/pdf/389_c7py01340j.txt,text_mining_GPT_extended
PB(C12DTP)V-DTDPP-C12C8,"bis-dithieno[3,2-b;2',3'-d]pyrrole vinylene donor and diketopyrrolopyrrole acceptor",2-octyldodecyl (branched C12C8) on DPP units,alkyl,C12C8,packing control,OFET,electronic,∼40 nm,100 μm,16 kDa,N/A,1.3,0.032(0.036),N/A,N/A,N/A,N/A,N/A,N/A,N/A,semi-crystalline,N/A,N/A,annealed 180 °C; OCSC; vertical,OCSC,ODCB,chlorobenzene,N/A,BGTC,polymer chains were perpendicular to the source–drain axis,389_c7py01340j.txt,scratch/prj/ch_sce_mine/MatAGen/outputs_example/389_c7py01340j/389_c7py01340j/pdf/389_c7py01340j.txt,text_mining_GPT_extended
PB(C12DTP)V-DTDPP-C12C8,"bis-dithieno[3,2-b;2',3'-d]pyrrole vinylene donor and diketopyrrolopyrrole acceptor",2-octyldodecyl (branched C12C8) on DPP units,alkyl,C12C8,packing control,OFET,electronic,∼40 nm,100 μm,16 kDa,N/A,1.3,0.53(0.75),N/A,N/A,N/A,N/A,N/A,N/A,N/A,semi-crystalline,N/A,N/A,annealed 200 °C; OCSC; parallel,OCSC,ODCB,chlorobenzene,N/A,BGTC,highly aligned polymer films,389_c7py01340j.txt,scratch/prj/ch_sce_mine/MatAGen/outputs_example/389_c7py01340j/389_c7py01340j/pdf/389_c7py01340j.txt,text_mining_GPT_extended
PB(C12DTP)V-DTDPP-C12C8,"bis-dithieno[3,2-b;2',3'-d]pyrrole vinylene donor and diketopyrrolopyrrole acceptor",2-octyldodecyl (branched C12C8) on DPP units,alkyl,C12C8,packing control,OFET,electronic,∼40 nm,100 μm,16 kDa,N/A,1.3,0.12(0.43),N/A,N/A,N/A,N/A,N/A,N/A,N/A,semi-crystalline,N/A,N/A,annealed 220 °C; OCSC; parallel,OCSC,ODCB,chlorobenzene,N/A,BGTC,highly aligned polymer films,389_c7py01340j.txt,scratch/prj/ch_sce_mine/MatAGen/outputs_example/389_c7py01340j/389_c7py01340j/pdf/389_c7py01340j.txt,text_mining_GPT_extended
PB(C12DTP)V-DTDPP-C12C8,"bis-dithieno[3,2-b;2',3'-d]pyrrole vinylene donor and diketopyrrolopyrrole acceptor",2-octyldodecyl (branched C12C8) on DPP units,alkyl,C12C8,packing control,OFET,electronic,∼40 nm,100 μm,16 kDa,N/A,1.3,0.062(0.11),N/A,N/A,N/A,N/A,N/A,N/A,N/A,semi-crystalline,4.0 Å,20.4 Å,annealed 180 °C; SC,SC,ODCB,chlorobenzene,N/A,BGTC,spin-coated (SC) films exhibited a smaller μh,389_c7py01340j.txt,scratch/prj/ch_sce_mine/MatAGen/outputs_example/389_c7py01340j/389_c7py01340j/pdf/389_c7py01340j.txt,text_mining_GPT_extended
PBDT-DTBTz,benzodithiophene-alt-benzotriazole (DTBTz),symmetrically branched alkyl (heptadecan-9-yl),alkyl,heptadecan-9-yl,ensure polymer solubility and enhance interchain interaction,OTFT,electronic,50 nm,12 μm,15000 g mol−1,40000 g mol−1,2.1,7.4 × 10−4 cm2 V−1 s−1,N/A,N/A,N/A,N/A,N/A,N/A,N/A,weakly crystalline,3.63 Å,17.5 Å,OTS-treated SiO2 dielectric,spin coating,chloroform,toluene/DMF,N/A,"bottom-contact OTFT, OTS-treated SiO2",mainly face-on orientation,343_high-crystalline-medium-band-gap-polymers-consisting-of-benzodithiophene-and-benzotriazole-derivatives-for-organic.txt,scratch/prj/ch_sce_mine/MatAGen/outputs_example/343_high-crystalline-medium-band-gap-polymers-consisting-of-benzodithiophene-and-benzotriazole-derivatives-for-organic/343_high-crystalline-medium-band-gap-polymers-consisting-of-benzodithiophene-and-benzotriazole-derivatives-for-organic/pdf/343_high-crystalline-medium-band-gap-polymers-consisting-of-benzodithiophene-and-benzotriazole-derivatives-for-organic.txt,text_mining_GPT_extended
PBDT-DTBTz,benzodithiophene-alt-benzotriazole (DTBTz),symmetrically branched alkyl (heptadecan-9-yl),alkyl,heptadecan-9-yl,ensure polymer solubility and enhance interchain interaction,OPV,electronic,N/A,N/A,15000 g mol−1,40000 g mol−1,2.1,N/A,N/A,N/A,N/A,1.63%,4.93 mA cm−2,0.77 V,0.43,weakly crystalline,3.63 Å,17.5 Å,no additive,spin coating,chlorobenzene,toluene/DMF,N/A,ITO/PEDOT:PSS/polymer:PC71BM/Ca/Al,severe phase segregation,343_high-crystalline-medium-band-gap-polymers-consisting-of-benzodithiophene-and-benzotriazole-derivatives-for-organic.txt,scratch/prj/ch_sce_mine/MatAGen/outputs_example/343_high-crystalline-medium-band-gap-polymers-consisting-of-benzodithiophene-and-benzotriazole-derivatives-for-organic/343_high-crystalline-medium-band-gap-polymers-consisting-of-benzodithiophene-and-benzotriazole-derivatives-for-organic/pdf/343_high-crystalline-medium-band-gap-polymers-consisting-of-benzodithiophene-and-benzotriazole-derivatives-for-organic.txt,text_mining_GPT_extended
PBDT-DTBTz,benzodithiophene-alt-benzotriazole (DTBTz),symmetrically branched alkyl (heptadecan-9-yl),alkyl,heptadecan-9-yl,ensure polymer solubility and enhance interchain interaction,OPV,electronic,N/A,N/A,15000 g mol−1,40000 g mol−1,2.1,N/A,N/A,N/A,N/A,2.88%,7.87 mA cm−2,0.77 V,0.48,weakly crystalline,3.63 Å,17.5 Å,3 vol % DIO,spin coating,chlorobenzene,toluene/DMF,N/A,ITO/PEDOT:PSS/polymer:PC71BM/Ca/Al,more homogeneous morphologies,343_high-crystalline-medium-band-gap-polymers-consisting-of-benzodithiophene-and-benzotriazole-derivatives-for-organic.txt,scratch/prj/ch_sce_mine/MatAGen/outputs_example/343_high-crystalline-medium-band-gap-polymers-consisting-of-benzodithiophene-and-benzotriazole-derivatives-for-organic/343_high-crystalline-medium-band-gap-polymers-consisting-of-benzodithiophene-and-benzotriazole-derivatives-for-organic/pdf/343_high-crystalline-medium-band-gap-polymers-consisting-of-benzodithiophene-and-benzotriazole-derivatives-for-organic.txt,text_mining_GPT_extended
PTIPSBDT-DTBTz,TIPS-substituted benzodithiophene-alt-benzotriazole (DTBTz),(triisopropylsilyl)ethynyl (TIPS) and symmetrically branched alkyl (heptadecan-9-yl),TIPS; alkyl,heptadecan-9-yl; TIPS,improve solubility and crystallinity; promote π-orbital overlap,OTFT,electronic,50 nm,12 μm,23000 g mol−1,57000 g mol−1,2.5,3.8 × 10−3 cm2 V−1 s−1,N/A,N/A,N/A,N/A,N/A,N/A,N/A,crystalline,3.65 Å,25.1 Å,OTS-treated SiO2 dielectric,spin coating,chloroform,toluene/DMF,N/A,"bottom-contact OTFT, OTS-treated SiO2",more crystalline lamellar structure,343_high-crystalline-medium-band-gap-polymers-consisting-of-benzodithiophene-and-benzotriazole-derivatives-for-organic.txt,scratch/prj/ch_sce_mine/MatAGen/outputs_example/343_high-crystalline-medium-band-gap-polymers-consisting-of-benzodithiophene-and-benzotriazole-derivatives-for-organic/343_high-crystalline-medium-band-gap-polymers-consisting-of-benzodithiophene-and-benzotriazole-derivatives-for-organic/pdf/343_high-crystalline-medium-band-gap-polymers-consisting-of-benzodithiophene-and-benzotriazole-derivatives-for-organic.txt,text_mining_GPT_extended
PTIPSBDT-DTBTz,TIPS-substituted benzodithiophene-alt-benzotriazole (DTBTz),(triisopropylsilyl)ethynyl (TIPS) and symmetrically branched alkyl (heptadecan-9-yl),TIPS; alkyl,heptadecan-9-yl; TIPS,improve solubility and crystallinity; promote π-orbital overlap,OPV,electronic,N/A,N/A,23000 g mol−1,57000 g mol−1,2.5,N/A,N/A,N/A,N/A,2.04%,5.50 mA cm−2,0.85 V,0.44,crystalline,3.65 Å,25.1 Å,no additive,spin coating,chlorobenzene,toluene/DMF,N/A,ITO/PEDOT:PSS/polymer:PC71BM/Ca/Al,severe phase segregation,343_high-crystalline-medium-band-gap-polymers-consisting-of-benzodithiophene-and-benzotriazole-derivatives-for-organic.txt,scratch/prj/ch_sce_mine/MatAGen/outputs_example/343_high-crystalline-medium-band-gap-polymers-consisting-of-benzodithiophene-and-benzotriazole-derivatives-for-organic/343_high-crystalline-medium-band-gap-polymers-consisting-of-benzodithiophene-and-benzotriazole-derivatives-for-organic/pdf/343_high-crystalline-medium-band-gap-polymers-consisting-of-benzodithiophene-and-benzotriazole-derivatives-for-organic.txt,text_mining_GPT_extended
PTIPSBDT-DTBTz,TIPS-substituted benzodithiophene-alt-benzotriazole (DTBTz),(triisopropylsilyl)ethynyl (TIPS) and symmetrically branched alkyl (heptadecan-9-yl),TIPS; alkyl,heptadecan-9-yl; TIPS,improve solubility and crystallinity; promote π-orbital overlap,OPV,electronic,N/A,N/A,23000 g mol−1,57000 g mol−1,2.5,N/A,N/A,N/A,N/A,5.53%,12.69 mA cm−2,0.80 V,0.55,crystalline,3.65 Å,25.1 Å,3 vol % DIO,spin coating,chlorobenzene,toluene/DMF,N/A,ITO/PEDOT:PSS/polymer:PC71BM/Ca/Al,nanoscale networks,343_high-crystalline-medium-band-gap-polymers-consisting-of-benzodithiophene-and-benzotriazole-derivatives-for-organic.txt,scratch/prj/ch_sce_mine/MatAGen/outputs_example/343_high-crystalline-medium-band-gap-polymers-consisting-of-benzodithiophene-and-benzotriazole-derivatives-for-organic/343_high-crystalline-medium-band-gap-polymers-consisting-of-benzodithiophene-and-benzotriazole-derivatives-for-organic/pdf/343_high-crystalline-medium-band-gap-polymers-consisting-of-benzodithiophene-and-benzotriazole-derivatives-for-organic.txt,text_mining_GPT_extended
P3HT,polythiophene backbone,hexyl,alkyl,C6,N/A,OFET,electronic,30 nm,1000 μm,19.1 kg mol–1,N/A,1.2,(8.8 ± 3.5) × 10−4 cm2 V−1 s−1,N/A,N/A,N/A,N/A,N/A,N/A,N/A,semicrystalline,N/A,N/A,annealed 120 ∘C,spin coating,chlorobenzene,N/A,N/A,bottom gate top contact OFET,N/A,358_Polymer International - 2019 - Pakhnyuk - Enhanced miscibility and strain resistance of blended elastomer  %E2%80%90conjugated.txt,scratch/prj/ch_sce_mine/MatAGen/outputs_example/358_Polymer International - 2019 - Pakhnyuk - Enhanced miscibility and strain resistance of blended elastomer  %E2%80%90conjugated/358_Polymer International - 2019 - Pakhnyuk - Enhanced miscibility and strain resistance of blended elastomer  %E2%80%90conjugated/pdf/358_Polymer International - 2019 - Pakhnyuk - Enhanced miscibility and strain resistance of blended elastomer  %E2%80%90conjugated.txt,text_mining_GPT_extended
P3Br0.25HT,polythiophene backbone,hexyl and 6-bromohexyl (random copolymer),alkyl,C6,improve miscibility; covalent bonding across interfaces,OFET,electronic,30 nm,1000 μm,20.7 kg mol–1,N/A,1.2,(9.4 ± 3.5) × 10−5 cm2 V−1 s−1,N/A,N/A,N/A,N/A,N/A,N/A,N/A,semi-crystalline,N/A,N/A,annealed 120 ∘C,spin coating,chlorobenzene,N/A,N/A,bottom gate top contact OFET,N/A,358_Polymer International - 2019 - Pakhnyuk - Enhanced miscibility and strain resistance of blended elastomer  %E2%80%90conjugated.txt,scratch/prj/ch_sce_mine/MatAGen/outputs_example/358_Polymer International - 2019 - Pakhnyuk - Enhanced miscibility and strain resistance of blended elastomer  %E2%80%90conjugated/358_Polymer International - 2019 - Pakhnyuk - Enhanced miscibility and strain resistance of blended elastomer  %E2%80%90conjugated/pdf/358_Polymer International - 2019 - Pakhnyuk - Enhanced miscibility and strain resistance of blended elastomer  %E2%80%90conjugated.txt,text_mining_GPT_extended
P3Br0.75HT,polythiophene backbone,hexyl and 6-bromohexyl (random copolymer),alkyl,C6,improve miscibility; covalent bonding across interfaces,OFET,electronic,30 nm,1000 μm,24.7 kg mol–1,N/A,<1.1,(7.3 ± 3.4) × 10−5 cm2 V−1 s−1,N/A,N/A,N/A,N/A,N/A,N/A,N/A,semi-crystalline,N/A,N/A,annealed 120 ∘C,spin coating,chlorobenzene,N/A,N/A,bottom gate top contact OFET,N/A,358_Polymer International - 2019 - Pakhnyuk - Enhanced miscibility and strain resistance of blended elastomer  %E2%80%90conjugated.txt,scratch/prj/ch_sce_mine/MatAGen/outputs_example/358_Polymer International - 2019 - Pakhnyuk - Enhanced miscibility and strain resistance of blended elastomer  %E2%80%90conjugated/358_Polymer International - 2019 - Pakhnyuk - Enhanced miscibility and strain resistance of blended elastomer  %E2%80%90conjugated/pdf/358_Polymer International - 2019 - Pakhnyuk - Enhanced miscibility and strain resistance of blended elastomer  %E2%80%90conjugated.txt,text_mining_GPT_extended
P3BrHT,polythiophene backbone,6-bromohexyl,alkyl (brominated),C6,improve miscibility; covalent bonding across interfaces,OFET,electronic,30 nm,1000 μm,15.6 kg mol–1,N/A,1.2,(4.7 ± 1.8) × 10−5 cm2 V−1 s−1,N/A,N/A,N/A,N/A,N/A,N/A,N/A,nearly complete suppression of crystallinity,N/A,N/A,annealed 120 ∘C,spin coating,chlorobenzene,N/A,N/A,bottom gate top contact OFET,N/A,358_Polymer International - 2019 - Pakhnyuk - Enhanced miscibility and strain resistance of blended elastomer  %E2%80%90conjugated.txt,scratch/prj/ch_sce_mine/MatAGen/outputs_example/358_Polymer International - 2019 - Pakhnyuk - Enhanced miscibility and strain resistance of blended elastomer  %E2%80%90conjugated/358_Polymer International - 2019 - Pakhnyuk - Enhanced miscibility and strain resistance of blended elastomer  %E2%80%90conjugated/pdf/358_Polymer International - 2019 - Pakhnyuk - Enhanced miscibility and strain resistance of blended elastomer  %E2%80%90conjugated.txt,text_mining_GPT_extended
P3BrHT-L,polythiophene backbone,6-bromohexyl,alkyl (brominated),C6,improve miscibility; covalent bonding across interfaces,N/A,N/A,ca 1 μm,N/A,4.3 kg mol–1,N/A,1.3,N/A,N/A,N/A,N/A,N/A,N/A,N/A,N/A,N/A,N/A,N/A,drop casting,toluene,N/A,N/A,gel fraction (solvent soak),high solubility at room temperature,N/A,358_Polymer International - 2019 - Pakhnyuk - Enhanced miscibility and strain resistance of blended elastomer  %E2%80%90conjugated.txt,scratch/prj/ch_sce_mine/MatAGen/outputs_example/358_Polymer International - 2019 - Pakhnyuk - Enhanced miscibility and strain resistance of blended elastomer  %E2%80%90conjugated/358_Polymer International - 2019 - Pakhnyuk - Enhanced miscibility and strain resistance of blended elastomer  %E2%80%90conjugated/pdf/358_Polymer International - 2019 - Pakhnyuk - Enhanced miscibility and strain resistance of blended elastomer  %E2%80%90conjugated.txt,text_mining_GPT_extended
PB/P3HT (50/50),polythiophene backbone + polybutadiene,hexyl,alkyl,C6,(P3BrxHT intent) improve miscibility; covalent bonding across interfaces,OFET,electronic,30 nm,1000 μm,N/A,N/A,N/A,(1.5 ± 1.5) × 10−4 cm2 V−1 s−1,N/A,N/A,N/A,N/A,N/A,N/A,N/A,reduced crystallinity,N/A,N/A,annealed 120 ∘C,spin coating,chlorobenzene,N/A,N/A,bottom gate top contact OFET,combination of dispersed and co-continuous morphology,358_Polymer International - 2019 - Pakhnyuk - Enhanced miscibility and strain resistance of blended elastomer  %E2%80%90conjugated.txt,scratch/prj/ch_sce_mine/MatAGen/outputs_example/358_Polymer International - 2019 - Pakhnyuk - Enhanced miscibility and strain resistance of blended elastomer  %E2%80%90conjugated/358_Polymer International - 2019 - Pakhnyuk - Enhanced miscibility and strain resistance of blended elastomer  %E2%80%90conjugated/pdf/358_Polymer International - 2019 - Pakhnyuk - Enhanced miscibility and strain resistance of blended elastomer  %E2%80%90conjugated.txt,text_mining_GPT_extended
PB/P3Br0.25HT (50/50),polythiophene backbone + polybutadiene,hexyl and 6-bromohexyl (random copolymer),alkyl,C6,improve miscibility; covalent bonding across interfaces,OFET,electronic,30 nm,1000 μm,N/A,N/A,N/A,(4.8 ± 1.9) × 10−5 cm2 V−1 s−1,N/A,N/A,N/A,N/A,N/A,N/A,N/A,reduced crystallinity,N/A,N/A,annealed 120 ∘C,spin coating,chlorobenzene,N/A,N/A,bottom gate top contact OFET,dispersed morphology,358_Polymer International - 2019 - Pakhnyuk - Enhanced miscibility and strain resistance of blended elastomer  %E2%80%90conjugated.txt,scratch/prj/ch_sce_mine/MatAGen/outputs_example/358_Polymer International - 2019 - Pakhnyuk - Enhanced miscibility and strain resistance of blended elastomer  %E2%80%90conjugated/358_Polymer International - 2019 - Pakhnyuk - Enhanced miscibility and strain resistance of blended elastomer  %E2%80%90conjugated/pdf/358_Polymer International - 2019 - Pakhnyuk - Enhanced miscibility and strain resistance of blended elastomer  %E2%80%90conjugated.txt,text_mining_GPT_extended
PB/P3Br0.75HT (50/50),polythiophene backbone + polybutadiene,hexyl and 6-bromohexyl (random copolymer),alkyl,C6,improve miscibility; covalent bonding across interfaces,OFET,electronic,30 nm,1000 μm,N/A,N/A,N/A,(4.7 ± 1.1) × 10−5 cm2 V−1 s−1,N/A,N/A,N/A,N/A,N/A,N/A,N/A,reduced crystallinity,N/A,N/A,annealed 120 ∘C,spin coating,chlorobenzene,N/A,N/A,bottom gate top contact OFET,combination of dispersed and co-continuous morphology,358_Polymer International - 2019 - Pakhnyuk - Enhanced miscibility and strain resistance of blended elastomer  %E2%80%90conjugated.txt,scratch/prj/ch_sce_mine/MatAGen/outputs_example/358_Polymer International - 2019 - Pakhnyuk - Enhanced miscibility and strain resistance of blended elastomer  %E2%80%90conjugated/358_Polymer International - 2019 - Pakhnyuk - Enhanced miscibility and strain resistance of blended elastomer  %E2%80%90conjugated/pdf/358_Polymer International - 2019 - Pakhnyuk - Enhanced miscibility and strain resistance of blended elastomer  %E2%80%90conjugated.txt,text_mining_GPT_extended
PB/P3BrHT (50/50),polythiophene backbone + polybutadiene,6-bromohexyl,alkyl (brominated),C6,improve miscibility; covalent bonding across interfaces,OFET,electronic,30 nm,1000 μm,N/A,N/A,N/A,(4.5 ± 0.9) × 10−5 cm2 V−1 s−1,N/A,N/A,N/A,N/A,N/A,N/A,N/A,nearly complete suppression of crystallinity,N/A,N/A,annealed 120 ∘C,spin coating,chlorobenzene,N/A,N/A,bottom gate top contact OFET,co-continuous morphology,358_Polymer International - 2019 - Pakhnyuk - Enhanced miscibility and strain resistance of blended elastomer  %E2%80%90conjugated.txt,scratch/prj/ch_sce_mine/MatAGen/outputs_example/358_Polymer International - 2019 - Pakhnyuk - Enhanced miscibility and strain resistance of blended elastomer  %E2%80%90conjugated/358_Polymer International - 2019 - Pakhnyuk - Enhanced miscibility and strain resistance of blended elastomer  %E2%80%90conjugated/pdf/358_Polymer International - 2019 - Pakhnyuk - Enhanced miscibility and strain resistance of blended elastomer  %E2%80%90conjugated.txt,text_mining_GPT_extended
PTzBT-BOHD,thiophene−thiazolothiazole (TzBT),2-butyloctyl (BO); 2-hexyldecyl (HD),alkyl,2-butyloctyl; 2-hexyldecyl,energy level tuning and packing control,OPV,electronic,N/A,N/A,N/A,N/A,N/A,N/A,N/A,N/A,N/A,6.6,9.8 mA cm−2,0.89 V,0.76,highly crystalline,N/A,N/A,polymer:PCBM 1:2 blend,spin-coating,chlorobenzene,N/A,N/A,ITO/PEDOT:PSS/polymer:PCBM/Ca/Al,highly crystalline,339_molecular-understanding-of-how-the-interfacial-structure-impacts-the-open-circuit-voltage-of-highly-crystalline-polymer.txt,scratch/prj/ch_sce_mine/MatAGen/outputs_example/339_molecular-understanding-of-how-the-interfacial-structure-impacts-the-open-circuit-voltage-of-highly-crystalline-polymer/339_molecular-understanding-of-how-the-interfacial-structure-impacts-the-open-circuit-voltage-of-highly-crystalline-polymer/pdf/339_molecular-understanding-of-how-the-interfacial-structure-impacts-the-open-circuit-voltage-of-highly-crystalline-polymer.txt,text_mining_GPT_extended
PTzBT-12OD,thiophene−thiazolothiazole (TzBT),dodecyl (12); 2-octyldodecyl (OD),alkyl,dodecyl; 2-octyldodecyl,energy level tuning and packing control,OPV,electronic,N/A,N/A,N/A,N/A,N/A,N/A,N/A,N/A,N/A,5.9,9.6 mA cm−2,0.81 V,0.76,highly crystalline,N/A,N/A,polymer:PCBM 1:2 blend,spin-coating,chlorobenzene,N/A,N/A,ITO/PEDOT:PSS/polymer:PCBM/Ca/Al,linear and branched side chains,339_molecular-understanding-of-how-the-interfacial-structure-impacts-the-open-circuit-voltage-of-highly-crystalline-polymer.txt,scratch/prj/ch_sce_mine/MatAGen/outputs_example/339_molecular-understanding-of-how-the-interfacial-structure-impacts-the-open-circuit-voltage-of-highly-crystalline-polymer/339_molecular-understanding-of-how-the-interfacial-structure-impacts-the-open-circuit-voltage-of-highly-crystalline-polymer/pdf/339_molecular-understanding-of-how-the-interfacial-structure-impacts-the-open-circuit-voltage-of-highly-crystalline-polymer.txt,text_mining_GPT_extended
PTB7-Th:P(PDI-BDT),N/A,thiophene conjugated side chain,conjugated,N/A,N/A,OPV,electronic,90 nm,N/A,N/A,N/A,N/A,N/A,N/A,N/A,N/A,4.31 %,11.06 mA cm-2,0.80 V,48.6 %,N/A,N/A,N/A,w/o,N/A,N/A,N/A,N/A,N/A,N/A,308_doi-10%2E1039%2Fc5ta05014f.txt,scratch/prj/ch_sce_mine/MatAGen/outputs_example/308_doi-10%2E1039%2Fc5ta05014f/308_doi-10%2E1039%2Fc5ta05014f/pdf/308_doi-10%2E1039%2Fc5ta05014f.txt,text_mining_GPT_extended
PTB7-Th:P(PDI-BDT),N/A,thiophene conjugated side chain,conjugated,N/A,N/A,OPV,electronic,85 nm,N/A,N/A,N/A,N/A,N/A,N/A,N/A,N/A,4.15 %,10.54 mA cm-2,0.79 V,49.8 %,N/A,N/A,N/A,100℃ 10min,N/A,N/A,N/A,N/A,N/A,N/A,308_doi-10%2E1039%2Fc5ta05014f.txt,scratch/prj/ch_sce_mine/MatAGen/outputs_example/308_doi-10%2E1039%2Fc5ta05014f/308_doi-10%2E1039%2Fc5ta05014f/pdf/308_doi-10%2E1039%2Fc5ta05014f.txt,text_mining_GPT_extended
PTB7-Th:P(PDI-BDT),N/A,thiophene conjugated side chain,conjugated,N/A,N/A,OPV,electronic,83 nm,N/A,N/A,N/A,N/A,N/A,N/A,N/A,N/A,4.17 %,10.42 mA cm-2,0.80 V,50.2 %,N/A,N/A,N/A,120℃ 10min,N/A,N/A,N/A,N/A,N/A,N/A,308_doi-10%2E1039%2Fc5ta05014f.txt,scratch/prj/ch_sce_mine/MatAGen/outputs_example/308_doi-10%2E1039%2Fc5ta05014f/308_doi-10%2E1039%2Fc5ta05014f/pdf/308_doi-10%2E1039%2Fc5ta05014f.txt,text_mining_GPT_extended
PCDT-BT-2EH,cyclopentadithiophene–benzothiadiazole,2-ethylhexyl (2EH),alkyl,2-ethylhexyl,improve solubility,OFET,electronic,N/A,10 μm,21 kDa,N/A,1.60,0.004 cm 2 V −1 s −1,N/A,N/A,N/A,N/A,N/A,N/A,N/A,disordered packing,N/A,1.10 nm,drop-cast; annealed 200 °C 1 h,drop-casting,CHCl 3,toluene,N/A,"bottom contact, bottom gate OFET",−80 nm to 200 nm large aggregates,390_Macro Chemistry   Physics - 2015 - Lee - Improvement in Solubility and Molecular Assembly of Cyclopentadithiophene.txt,scratch/prj/ch_sce_mine/MatAGen/outputs_example/390_Macro Chemistry   Physics - 2015 - Lee - Improvement in Solubility and Molecular Assembly of Cyclopentadithiophene/390_Macro Chemistry   Physics - 2015 - Lee - Improvement in Solubility and Molecular Assembly of Cyclopentadithiophene/pdf/390_Macro Chemistry   Physics - 2015 - Lee - Improvement in Solubility and Molecular Assembly of Cyclopentadithiophene.txt,text_mining_GPT_extended
PCDT-BT-5EN,cyclopentadithiophene–benzothiadiazole,5-ethylnonyl (5EN),alkyl,5-ethylnonyl,improve solubility and packing,OFET,electronic,N/A,10 μm,38 kDa,N/A,2.03,0.09 cm 2 V −1 s −1,N/A,N/A,N/A,N/A,N/A,N/A,N/A,ordered layer structures,0.365 nm,2.00 nm,drop-cast; annealed 200 °C 1 h,drop-casting,CHCl 3,toluene,N/A,"bottom contact, bottom gate OFET",nanoﬁber network,390_Macro Chemistry   Physics - 2015 - Lee - Improvement in Solubility and Molecular Assembly of Cyclopentadithiophene.txt,scratch/prj/ch_sce_mine/MatAGen/outputs_example/390_Macro Chemistry   Physics - 2015 - Lee - Improvement in Solubility and Molecular Assembly of Cyclopentadithiophene/390_Macro Chemistry   Physics - 2015 - Lee - Improvement in Solubility and Molecular Assembly of Cyclopentadithiophene/pdf/390_Macro Chemistry   Physics - 2015 - Lee - Improvement in Solubility and Molecular Assembly of Cyclopentadithiophene.txt,text_mining_GPT_extended
IID-C1,isoindigo,2-octyldodecyl,alkyl,C1,shorten π−π stacking distance,OFET,electronic,80−100 nm,100 μm,20k,N/A,3.8,N/A,N/A,N/A,N/A,N/A,N/A,N/A,N/A,semi-crystalline,3.78-3.96 Å,N/A,20–220 °C; ambient air,spin-coated; annealed,chloroform,N/A,N/A,bottom-gate bottom-contact (BGBC),π−π stacking increased 3.78 to 3.96 Å,359_effects-of-side-chain-on-high-temperature-operation-stability-of-conjugated-polymers.txt,scratch/prj/ch_sce_mine/MatAGen/outputs_example/359_effects-of-side-chain-on-high-temperature-operation-stability-of-conjugated-polymers/359_effects-of-side-chain-on-high-temperature-operation-stability-of-conjugated-polymers/pdf/359_effects-of-side-chain-on-high-temperature-operation-stability-of-conjugated-polymers.txt,text_mining_GPT_extended
IID-C3,isoindigo,4-decyltetracecyl,alkyl,C3,shorten π−π stacking distance,OFET,electronic,80−100 nm,100 μm,32k,N/A,3.2,N/A,N/A,N/A,N/A,N/A,N/A,N/A,N/A,semi-crystalline,3.56-3.66 Å,N/A,20–220 °C; ambient air,spin-coated; annealed,chloroform,N/A,N/A,bottom-gate bottom-contact (BGBC),smaller π−π stacking distances,359_effects-of-side-chain-on-high-temperature-operation-stability-of-conjugated-polymers.txt,scratch/prj/ch_sce_mine/MatAGen/outputs_example/359_effects-of-side-chain-on-high-temperature-operation-stability-of-conjugated-polymers/359_effects-of-side-chain-on-high-temperature-operation-stability-of-conjugated-polymers/pdf/359_effects-of-side-chain-on-high-temperature-operation-stability-of-conjugated-polymers.txt,text_mining_GPT_extended
DPP-C1,diketopyrrolopyrrole,2-octyldodecyl,alkyl,C1,shorten π−π stacking distance,OFET,electronic,80−100 nm,100 μm,52k,N/A,4.3,N/A,N/A,N/A,N/A,N/A,N/A,N/A,N/A,semi-crystalline,N/A,N/A,20–220 °C; ambient air,spin-coated; annealed,chloroform,N/A,N/A,bottom-gate bottom-contact (BGBC),N/A,359_effects-of-side-chain-on-high-temperature-operation-stability-of-conjugated-polymers.txt,scratch/prj/ch_sce_mine/MatAGen/outputs_example/359_effects-of-side-chain-on-high-temperature-operation-stability-of-conjugated-polymers/359_effects-of-side-chain-on-high-temperature-operation-stability-of-conjugated-polymers/pdf/359_effects-of-side-chain-on-high-temperature-operation-stability-of-conjugated-polymers.txt,text_mining_GPT_extended
