Repository: Rkl2023/Text-mining-postprocessing

Project overview
----------------
PolyStruct-Mine extracts polymer structural information from text-mined names (OPSIN + heuristics) and image-derived candidates (DECIMER/image pool). It standardizes backbone and side-chain representations, matches text rows to image candidates, and outputs repeat-unit SMILES with provenance, confidence, and audit logs.

Pipeline architecture (Layers 0–4)
1. Layer 0 — Standardization: Normalize schema/columns, clean names/SMILES, log schema report.
2. Layer 1 — Name → Structure: OPSIN (via JPype + local JAR) plus domain dictionaries/alkyl heuristics to derive backbone/sidechain SMILES from text.
3.

File: examples/304-403_extracted_data_text_mining_GPT.csv (part 6 of 12)
polymer_name,backbone,side_chain,side_chain_type,side_chain_length,side_chain_design_intent,device_type,transport_regime,film_thickness,channel_length,molecular_weight_mn,molecular_weight_mw,dispersity,mobility_h,mobility_e,capacitance,uc_star,pce,jsc,voc,ff,crystallinity,pi_pi_spacing,lamellar_spacing,experiment_condition,processing_method,processing_solvent,synthesis_solvent,electrolyte,measurement_method,notes,_source_file,_source_path,_config_name
DPP-C3,diketopyrrolopyrrole,4-decyltetracecyl,alkyl,C3,shorten π−π stacking distance,OFET,electronic,80−100 nm,100 μm,52k,N/A,4.5,N/A,N/A,N/A,N/A,N/A,N/A,N/A,N/A,semi-crystalline,N/A,N/A,20–220 °C; ambient air,spin-coated; annealed,chloroform,N/A,N/A,bottom-gate bottom-contact (BGBC),closer π−π stacking distance,359_effects-of-side-chain-on-high-temperature-operation-stability-of-conjugated-polymers.txt,scratch/prj/ch_sce_mine/MatAGen/outputs_example/359_effects-of-side-chain-on-high-temperature-operation-stability-of-conjugated-polymers/359_effects-of-side-chain-on-high-temperature-operation-stability-of-conjugated-polymers/pdf/359_effects-of-side-chain-on-high-temperature-operation-stability-of-conjugated-polymers.txt,text_mining_GPT_extended
PBDT(F)TPD,"benzo[1,2-b:4,5-b′]dithiophene−thieno[3,4-c]pyrrole-4,6-dione",branched 2-ethylhexyl on BDT; linear octyl on TPD; furan (F) substituent,alkyl; heterocyclic ring,2EH/C8,solubility,OPV,electronic,N/A,N/A,N/A,N/A,N/A,1.9 × 10−4 cm2 V−1 s−1,N/A,N/A,N/A,1.3,3.3,0.90,0.51,N/A,N/A,N/A,as-cast; CF; 1:1 polymer:PC71BM,solution-cast,chloroform (CF),THF,N/A,ITO/PEDOT:PSS/PBDT(F)TPD:PC71BM/Ca/Al,150−350 nm range,330_ring-substituents-mediate-the-morphology-of-pbdttpd-pcbm-bulk-heterojunction-solar-cells.txt,scratch/prj/ch_sce_mine/MatAGen/outputs_example/330_ring-substituents-mediate-the-morphology-of-pbdttpd-pcbm-bulk-heterojunction-solar-cells/330_ring-substituents-mediate-the-morphology-of-pbdttpd-pcbm-bulk-heterojunction-solar-cells/pdf/330_ring-substituents-mediate-the-morphology-of-pbdttpd-pcbm-bulk-heterojunction-solar-cells.txt,text_mining_GPT_extended
PBDT(F)TPD,"benzo[1,2-b:4,5-b′]dithiophene−thieno[3,4-c]pyrrole-4,6-dione",branched 2-ethylhexyl on BDT; linear octyl on TPD; furan (F) substituent,alkyl; heterocyclic ring,2EH/C8,solubility,OPV,electronic,N/A,N/A,N/A,N/A,N/A,2.3 × 10−5 cm2 V−1 s−1,N/A,N/A,N/A,2.7,7.8,0.90,0.42,N/A,ca. 3.7 Å,N/A,3% DIO (v/v); CF; 1:1 polymer:PC71BM,solution-cast,chloroform (CF) with 3% DIO (v/v),THF,N/A,ITO/PEDOT:PSS/PBDT(F)TPD:PC71BM/Ca/Al,more intimately mixed polymer:PC71BM blend morphologies,330_ring-substituents-mediate-the-morphology-of-pbdttpd-pcbm-bulk-heterojunction-solar-cells.txt,scratch/prj/ch_sce_mine/MatAGen/outputs_example/330_ring-substituents-mediate-the-morphology-of-pbdttpd-pcbm-bulk-heterojunction-solar-cells/330_ring-substituents-mediate-the-morphology-of-pbdttpd-pcbm-bulk-heterojunction-solar-cells/pdf/330_ring-substituents-mediate-the-morphology-of-pbdttpd-pcbm-bulk-heterojunction-solar-cells.txt,text_mining_GPT_extended
PBDT(T)TPD,"benzo[1,2-b:4,5-b′]dithiophene−thieno[3,4-c]pyrrole-4,6-dione",branched 2-ethylhexyl on BDT; linear octyl on TPD; thiophene (T) substituent,alkyl; heterocyclic ring,2EH/C8,solubility,OPV,electronic,N/A,N/A,N/A,N/A,N/A,4.7 × 10−4 cm2 V−1 s−1,N/A,N/A,N/A,1.4,3.5,1.0,0.44,N/A,N/A,N/A,as-cast; CF; 1:1 polymer:PC71BM,solution-cast,chloroform (CF),THF,N/A,ITO/PEDOT:PSS/PBDT(T)TPD:PC71BM/Ca/Al,∼100 nm (avg.),330_ring-substituents-mediate-the-morphology-of-pbdttpd-pcbm-bulk-heterojunction-solar-cells.txt,scratch/prj/ch_sce_mine/MatAGen/outputs_example/330_ring-substituents-mediate-the-morphology-of-pbdttpd-pcbm-bulk-heterojunction-solar-cells/330_ring-substituents-mediate-the-morphology-of-pbdttpd-pcbm-bulk-heterojunction-solar-cells/pdf/330_ring-substituents-mediate-the-morphology-of-pbdttpd-pcbm-bulk-heterojunction-solar-cells.txt,text_mining_GPT_extended
PBDT(T)TPD,"benzo[1,2-b:4,5-b′]dithiophene−thieno[3,4-c]pyrrole-4,6-dione",branched 2-ethylhexyl on BDT; linear octyl on TPD; thiophene (T) substituent,alkyl; heterocyclic ring,2EH/C8,solubility,OPV,electronic,N/A,N/A,N/A,N/A,N/A,4.9 × 10−5 cm2 V−1 s−1,N/A,N/A,N/A,6.1,11.1,1.0,0.58,N/A,ca. 3.7 Å,N/A,3% DIO (v/v); CF; 1:1 polymer:PC71BM,solution-cast,chloroform (CF) with 3% DIO (v/v),THF,N/A,ITO/PEDOT:PSS/PBDT(T)TPD:PC71BM/Ca/Al,more intimately mixed polymer:PC71BM blend morphologies,330_ring-substituents-mediate-the-morphology-of-pbdttpd-pcbm-bulk-heterojunction-solar-cells.txt,scratch/prj/ch_sce_mine/MatAGen/outputs_example/330_ring-substituents-mediate-the-morphology-of-pbdttpd-pcbm-bulk-heterojunction-solar-cells/330_ring-substituents-mediate-the-morphology-of-pbdttpd-pcbm-bulk-heterojunction-solar-cells/pdf/330_ring-substituents-mediate-the-morphology-of-pbdttpd-pcbm-bulk-heterojunction-solar-cells.txt,text_mining_GPT_extended
PBDT(S)TPD,"benzo[1,2-b:4,5-b′]dithiophene−thieno[3,4-c]pyrrole-4,6-dione",branched 2-ethylhexyl on BDT; linear octyl on TPD; selenophene (S) substituent,alkyl; heterocyclic ring,2EH/C8,solubility,OPV,electronic,N/A,N/A,N/A,N/A,N/A,2.4 × 10−4 cm2 V−1 s−1,N/A,N/A,N/A,1.1,3.1,1.0,0.39,N/A,N/A,N/A,as-cast; CF; 1:1 polymer:PC71BM,solution-cast,chloroform (CF),THF,N/A,ITO/PEDOT:PSS/PBDT(S)TPD:PC71BM/Ca/Al,∼75 nm (avg.),330_ring-substituents-mediate-the-morphology-of-pbdttpd-pcbm-bulk-heterojunction-solar-cells.txt,scratch/prj/ch_sce_mine/MatAGen/outputs_example/330_ring-substituents-mediate-the-morphology-of-pbdttpd-pcbm-bulk-heterojunction-solar-cells/330_ring-substituents-mediate-the-morphology-of-pbdttpd-pcbm-bulk-heterojunction-solar-cells/pdf/330_ring-substituents-mediate-the-morphology-of-pbdttpd-pcbm-bulk-heterojunction-solar-cells.txt,text_mining_GPT_extended
PBDT(S)TPD,"benzo[1,2-b:4,5-b′]dithiophene−thieno[3,4-c]pyrrole-4,6-dione",branched 2-ethylhexyl on BDT; linear octyl on TPD; selenophene (S) substituent,alkyl; heterocyclic ring,2EH/C8,solubility,OPV,electronic,N/A,N/A,N/A,N/A,N/A,N/A,N/A,N/A,N/A,4.3,8.7,0.98,0.48,N/A,ca. 3.7 Å,N/A,3% DIO (v/v); CF; 1:1 polymer:PC71BM,solution-cast,chloroform (CF) with 3% DIO (v/v),THF,N/A,ITO/PEDOT:PSS/PBDT(S)TPD:PC71BM/Ca/Al,more intimately mixed polymer:PC71BM blend morphologies,330_ring-substituents-mediate-the-morphology-of-pbdttpd-pcbm-bulk-heterojunction-solar-cells.txt,scratch/prj/ch_sce_mine/MatAGen/outputs_example/330_ring-substituents-mediate-the-morphology-of-pbdttpd-pcbm-bulk-heterojunction-solar-cells/330_ring-substituents-mediate-the-morphology-of-pbdttpd-pcbm-bulk-heterojunction-solar-cells/pdf/330_ring-substituents-mediate-the-morphology-of-pbdttpd-pcbm-bulk-heterojunction-solar-cells.txt,text_mining_GPT_extended
P1,TT-BDT,dioctyloxy,alkoxy,C8,N/A,OPV,electronic,∼100 nm,N/A,33.1 kg mol−1,63.8 kg mol−1,N/A,2.14 × 10−5 cm2/(V s),3.79 × 10−5 cm2/(V s),N/A,N/A,7.18%,16.29 mA/cm2,0.66 V,67%,crystalline,3.66 Å,23.10 Å,CB + 3 vol% DIO,spin-coating,chlorobenzene (CB),toluene:DMF (9:1),N/A,ITO/PEDOT:PSS/polymer:PC71BM/Ca/Al,greater phase separation,316_asymmetric-electron-donating-4-alkyl-8-alkoxybenzo-1-2-b-4-5-b-dithiophene-unit-for-use-in-high-efficiency-bulk.txt,scratch/prj/ch_sce_mine/MatAGen/outputs_example/316_asymmetric-electron-donating-4-alkyl-8-alkoxybenzo-1-2-b-4-5-b-dithiophene-unit-for-use-in-high-efficiency-bulk/316_asymmetric-electron-donating-4-alkyl-8-alkoxybenzo-1-2-b-4-5-b-dithiophene-unit-for-use-in-high-efficiency-bulk/pdf/316_asymmetric-electron-donating-4-alkyl-8-alkoxybenzo-1-2-b-4-5-b-dithiophene-unit-for-use-in-high-efficiency-bulk.txt,text_mining_GPT_extended
P2,TT-BDT,4-octyl-8-octyloxy,alkyl/alkoxy,C8/C8,reduce HOMO and maintain Jsc and FF,OPV,electronic,∼110 nm,N/A,41.3 kg mol−1,102.3 kg mol−1,N/A,6.08 × 10−6 cm2/(V s),1.54 × 10−5 cm2/(V s),N/A,N/A,7.64%,15.23 mA/cm2,0.73 V,69%,semi-crystalline,3.72 Å,22.52 Å,CB + 3 vol% DIO,spin-coating,chlorobenzene (CB),toluene:DMF (9:1),N/A,ITO/PEDOT:PSS/polymer:PC71BM/Ca/Al,fine features in its morphology,316_asymmetric-electron-donating-4-alkyl-8-alkoxybenzo-1-2-b-4-5-b-dithiophene-unit-for-use-in-high-efficiency-bulk.txt,scratch/prj/ch_sce_mine/MatAGen/outputs_example/316_asymmetric-electron-donating-4-alkyl-8-alkoxybenzo-1-2-b-4-5-b-dithiophene-unit-for-use-in-high-efficiency-bulk/316_asymmetric-electron-donating-4-alkyl-8-alkoxybenzo-1-2-b-4-5-b-dithiophene-unit-for-use-in-high-efficiency-bulk/pdf/316_asymmetric-electron-donating-4-alkyl-8-alkoxybenzo-1-2-b-4-5-b-dithiophene-unit-for-use-in-high-efficiency-bulk.txt,text_mining_GPT_extended
P3,TT-BDT,dioctyl,alkyl,C8,reduce HOMO energy level,OPV,electronic,∼95 nm,N/A,30.1 kg mol−1,60.8 kg mol−1,N/A,2.24 × 10−6 cm2/(V s),6.70 × 10−6 cm2/(V s),N/A,N/A,6.48%,12.48 mA/cm2,0.78 V,66%,amorphous,3.80 Å,21.96 Å,CB + 3 vol% DIO,spin-coating,chlorobenzene (CB),toluene:DMF (9:1),N/A,ITO/PEDOT:PSS/polymer:PC71BM/Ca/Al,greatest degree of phase separation,316_asymmetric-electron-donating-4-alkyl-8-alkoxybenzo-1-2-b-4-5-b-dithiophene-unit-for-use-in-high-efficiency-bulk.txt,scratch/prj/ch_sce_mine/MatAGen/outputs_example/316_asymmetric-electron-donating-4-alkyl-8-alkoxybenzo-1-2-b-4-5-b-dithiophene-unit-for-use-in-high-efficiency-bulk/316_asymmetric-electron-donating-4-alkyl-8-alkoxybenzo-1-2-b-4-5-b-dithiophene-unit-for-use-in-high-efficiency-bulk/pdf/316_asymmetric-electron-donating-4-alkyl-8-alkoxybenzo-1-2-b-4-5-b-dithiophene-unit-for-use-in-high-efficiency-bulk.txt,text_mining_GPT_extended
P4,TT-BDT,4-octyl-8-butoxydiethoxy,alkyl/alkoxy,C8/butoxydiethoxy,solubilize the polymer and boost the hole mobility,OPV,electronic,∼105 nm,N/A,37.1 kg mol−1,114.7 kg mol−1,N/A,5.40 × 10−5 cm2/(V s),7.84 × 10−5 cm2/(V s),N/A,N/A,8.12%,15.78 mA/cm2,0.73 V,71%,semi-crystalline,3.75 Å,21.44 Å,CB + 3 vol% DIO,spin-coating,chlorobenzene (CB),toluene:DMF (9:1),N/A,ITO/PEDOT:PSS/polymer:PC71BM/Ca/Al,most uniform homogeneous film with a bicontinuous network,316_asymmetric-electron-donating-4-alkyl-8-alkoxybenzo-1-2-b-4-5-b-dithiophene-unit-for-use-in-high-efficiency-bulk.txt,scratch/prj/ch_sce_mine/MatAGen/outputs_example/316_asymmetric-electron-donating-4-alkyl-8-alkoxybenzo-1-2-b-4-5-b-dithiophene-unit-for-use-in-high-efficiency-bulk/316_asymmetric-electron-donating-4-alkyl-8-alkoxybenzo-1-2-b-4-5-b-dithiophene-unit-for-use-in-high-efficiency-bulk/pdf/316_asymmetric-electron-donating-4-alkyl-8-alkoxybenzo-1-2-b-4-5-b-dithiophene-unit-for-use-in-high-efficiency-bulk.txt,text_mining_GPT_extended
iPTzBT-BOBO,thiophene–thiazolothiazole (TzTz),2-butyloctyl (BO) as R1 and R2,alkyl,2-butyloctyl (BO),improve thermal stability,OPV,electronic,N/A,N/A,34 kDa,N/A,1.9,2.4×10^-4 cm2 V-1 s-1,N/A,N/A,N/A,5.7 %,10.6 mA cm-2,0.80 V,0.67,lower crystallinity,3.75 Å,N/A,85 1C in dark under N2,spin-coating,chlorobenzene (CB),chloroform (CF),N/A,inverted ITO/ZnO/(polymer/PC71BM)/WOx/Ag,structural order unchanged,335_c7tc04721e.txt,scratch/prj/ch_sce_mine/MatAGen/outputs_example/335_c7tc04721e/335_c7tc04721e/pdf/335_c7tc04721e.txt,text_mining_GPT_extended
iPTzBT-BOHD,thiophene–thiazolothiazole (TzTz),2-butyloctyl (BO) and 2-hexyldecyl (HD),alkyl,2-butyloctyl (BO) and 2-hexyldecyl (HD),improve thermal stability,OPV,electronic,N/A,N/A,30 kDa,N/A,1.8,2.2×10^-4 cm2 V-1 s-1,N/A,N/A,N/A,5.0 %,9.63 mA cm-2,0.87 V,0.59,lower crystallinity,3.75 Å,N/A,85 1C in dark under N2,spin-coating,chlorobenzene (CB),chloroform (CF),N/A,inverted ITO/ZnO/(polymer/PC71BM)/WOx/Ag,structural order unchanged,335_c7tc04721e.txt,scratch/prj/ch_sce_mine/MatAGen/outputs_example/335_c7tc04721e/335_c7tc04721e/pdf/335_c7tc04721e.txt,text_mining_GPT_extended
PTzBT-BOBO,thiophene–thiazolothiazole (TzTz),2-butyloctyl (BO),alkyl,2-butyloctyl (BO),improve thermal stability (side chain placement studied),OPV,electronic,N/A,N/A,16 kDa,N/A,2.3,7.1×10^-4 cm2 V-1 s-1,N/A,N/A,N/A,5.7 %,10.4 mA cm-2,0.86 V,0.64,higher crystallinity,3.60 Å,N/A,85 1C in dark under N2,spin-coating,chlorobenzene (CB),chloroform (CF),N/A,inverted ITO/ZnO/(polymer/PC71BM)/WOx/Ag,structural order decreased,335_c7tc04721e.txt,scratch/prj/ch_sce_mine/MatAGen/outputs_example/335_c7tc04721e/335_c7tc04721e/pdf/335_c7tc04721e.txt,text_mining_GPT_extended
PTzBT-BOHD,thiophene–thiazolothiazole (TzTz),2-butyloctyl (BO) and 2-hexyldecyl (HD),alkyl,2-butyloctyl (BO) and 2-hexyldecyl (HD),improve thermal stability (side chain placement studied),OPV,electronic,N/A,N/A,35 kDa,N/A,3.1,6.5×10^-4 cm2 V-1 s-1,N/A,N/A,N/A,6.8 %,12.7 mA cm-2,0.84 V,0.64,higher crystallinity,3.60 Å,N/A,85 1C in dark under N2,spin-coating,chlorobenzene (CB),chloroform (CF),N/A,inverted ITO/ZnO/(polymer/PC71BM)/WOx/Ag,structural order decreased,335_c7tc04721e.txt,scratch/prj/ch_sce_mine/MatAGen/outputs_example/335_c7tc04721e/335_c7tc04721e/pdf/335_c7tc04721e.txt,text_mining_GPT_extended
P(NDI1-T),NDI-thiophene backbone,2-hexyloctyl,alkyl,N/A,reduce steric hindrance,OFET,electronic,N/A,N/A,17 kg mol−1,N/A,1.8,N/A,0.034 cm2 V−1 s−1,N/A,N/A,N/A,N/A,N/A,N/A,N/A,4.1 Å,21.3 Å,annealed at 250 °C,spin-coating; annealed at 250 °C,chloroform,toluene and DMF,N/A,bottom-gate top-contact,face-on dominant orientation,395_Adv Funct Materials - 2018 - You - Shift of the Branching Point of the Side%E2%80%90Chain in Naphthalenediimide  NDI %E2%80%90Based Polymer.txt,scratch/prj/ch_sce_mine/MatAGen/outputs_example/395_Adv Funct Materials - 2018 - You - Shift of the Branching Point of the Side%E2%80%90Chain in Naphthalenediimide  NDI %E2%80%90Based Polymer/395_Adv Funct Materials - 2018 - You - Shift of the Branching Point of the Side%E2%80%90Chain in Naphthalenediimide  NDI %E2%80%90Based Polymer/pdf/395_Adv Funct Materials - 2018 - You - Shift of the Branching Point of the Side%E2%80%90Chain in Naphthalenediimide  NDI %E2%80%90Based Polymer.txt,text_mining_GPT_extended
P(NDI2-T),NDI-thiophene backbone,3-hexylnonyl,alkyl,N/A,reduce steric hindrance,OFET,electronic,N/A,N/A,19 kg mol−1,N/A,1.8,N/A,0.093 cm2 V−1 s−1,N/A,N/A,N/A,N/A,N/A,N/A,N/A,4.0 Å,24.6 Å,annealed at 250 °C,spin-coating; annealed at 250 °C,chloroform,toluene and DMF,N/A,bottom-gate top-contact,face-on dominant orientation,395_Adv Funct Materials - 2018 - You - Shift of the Branching Point of the Side%E2%80%90Chain in Naphthalenediimide  NDI %E2%80%90Based Polymer.txt,scratch/prj/ch_sce_mine/MatAGen/outputs_example/395_Adv Funct Materials - 2018 - You - Shift of the Branching Point of the Side%E2%80%90Chain in Naphthalenediimide  NDI %E2%80%90Based Polymer/395_Adv Funct Materials - 2018 - You - Shift of the Branching Point of the Side%E2%80%90Chain in Naphthalenediimide  NDI %E2%80%90Based Polymer/pdf/395_Adv Funct Materials - 2018 - You - Shift of the Branching Point of the Side%E2%80%90Chain in Naphthalenediimide  NDI %E2%80%90Based Polymer.txt,text_mining_GPT_extended
P(NDI3-T),NDI-thiophene backbone,4-hexyldecyl,alkyl,N/A,reduce steric hindrance,OFET,electronic,N/A,N/A,15 kg mol−1,N/A,1.3,N/A,0.142 cm2 V−1 s−1,N/A,N/A,N/A,N/A,N/A,N/A,crystalline,3.9 Å,26.6 Å,annealed at 250 °C,spin-coating; annealed at 250 °C,chloroform,toluene and DMF,N/A,bottom-gate top-contact,well-ordered bimodal structure,395_Adv Funct Materials - 2018 - You - Shift of the Branching Point of the Side%E2%80%90Chain in Naphthalenediimide  NDI %E2%80%90Based Polymer.txt,scratch/prj/ch_sce_mine/MatAGen/outputs_example/395_Adv Funct Materials - 2018 - You - Shift of the Branching Point of the Side%E2%80%90Chain in Naphthalenediimide  NDI %E2%80%90Based Polymer/395_Adv Funct Materials - 2018 - You - Shift of the Branching Point of the Side%E2%80%90Chain in Naphthalenediimide  NDI %E2%80%90Based Polymer/pdf/395_Adv Funct Materials - 2018 - You - Shift of the Branching Point of the Side%E2%80%90Chain in Naphthalenediimide  NDI %E2%80%90Based Polymer.txt,text_mining_GPT_extended
P(NDI4-T),NDI-thiophene backbone,5-hexylundecyl,alkyl,N/A,reduce steric hindrance,OFET,electronic,N/A,N/A,21 kg mol−1,N/A,1.4,N/A,0.217 cm2 V−1 s−1,N/A,N/A,N/A,N/A,N/A,N/A,crystalline,4.0 Å,27.5 Å,annealed at 250 °C,spin-coating; annealed at 250 °C,chloroform,toluene and DMF,N/A,bottom-gate top-contact,highly ordered lamellar structure,395_Adv Funct Materials - 2018 - You - Shift of the Branching Point of the Side%E2%80%90Chain in Naphthalenediimide  NDI %E2%80%90Based Polymer.txt,scratch/prj/ch_sce_mine/MatAGen/outputs_example/395_Adv Funct Materials - 2018 - You - Shift of the Branching Point of the Side%E2%80%90Chain in Naphthalenediimide  NDI %E2%80%90Based Polymer/395_Adv Funct Materials - 2018 - You - Shift of the Branching Point of the Side%E2%80%90Chain in Naphthalenediimide  NDI %E2%80%90Based Polymer/pdf/395_Adv Funct Materials - 2018 - You - Shift of the Branching Point of the Side%E2%80%90Chain in Naphthalenediimide  NDI %E2%80%90Based Polymer.txt,text_mining_GPT_extended
P(NDI1-T) blend,NDI-thiophene backbone,2-hexyloctyl,alkyl,N/A,reduce steric hindrance,all-PSC,electronic,N/A,N/A,17 kg mol−1,N/A,1.8,2.5 × 10−5 cm2 V−1 s−1,1.6 × 10−5 cm2 V−1 s−1,N/A,N/A,6.1 %,9.55 mA cm−2,1.04 V,61.2 %,N/A,N/A,N/A,as-cast from chloroform,spin-coating,chloroform (12.5 mg mL−1) with 1 vol% diphenylether,toluene and DMF,N/A,inverted ITO/ZnO/active layer/MoO3/Ag,≈ 60 nm domain spacing,395_Adv Funct Materials - 2018 - You - Shift of the Branching Point of the Side%E2%80%90Chain in Naphthalenediimide  NDI %E2%80%90Based Polymer.txt,scratch/prj/ch_sce_mine/MatAGen/outputs_example/395_Adv Funct Materials - 2018 - You - Shift of the Branching Point of the Side%E2%80%90Chain in Naphthalenediimide  NDI %E2%80%90Based Polymer/395_Adv Funct Materials - 2018 - You - Shift of the Branching Point of the Side%E2%80%90Chain in Naphthalenediimide  NDI %E2%80%90Based Polymer/pdf/395_Adv Funct Materials - 2018 - You - Shift of the Branching Point of the Side%E2%80%90Chain in Naphthalenediimide  NDI %E2%80%90Based Polymer.txt,text_mining_GPT_extended
P(NDI2-T) blend,NDI-thiophene backbone,3-hexylnonyl,alkyl,N/A,reduce steric hindrance,all-PSC,electronic,N/A,N/A,19 kg mol−1,N/A,1.8,2.4 × 10−5 cm2 V−1 s−1,2.0 × 10−5 cm2 V−1 s−1,N/A,N/A,6.5 %,10.23 mA cm−2,1.04 V,61.2 %,N/A,N/A,N/A,as-cast from chloroform,spin-coating,chloroform (12.5 mg mL−1) with 1 vol% diphenylether,toluene and DMF,N/A,inverted ITO/ZnO/active layer/MoO3/Ag,≈ 60 nm domain spacing,395_Adv Funct Materials - 2018 - You - Shift of the Branching Point of the Side%E2%80%90Chain in Naphthalenediimide  NDI %E2%80%90Based Polymer.txt,scratch/prj/ch_sce_mine/MatAGen/outputs_example/395_Adv Funct Materials - 2018 - You - Shift of the Branching Point of the Side%E2%80%90Chain in Naphthalenediimide  NDI %E2%80%90Based Polymer/395_Adv Funct Materials - 2018 - You - Shift of the Branching Point of the Side%E2%80%90Chain in Naphthalenediimide  NDI %E2%80%90Based Polymer/pdf/395_Adv Funct Materials - 2018 - You - Shift of the Branching Point of the Side%E2%80%90Chain in Naphthalenediimide  NDI %E2%80%90Based Polymer.txt,text_mining_GPT_extended
P(NDI3-T) blend,NDI-thiophene backbone,4-hexyldecyl,alkyl,N/A,reduce steric hindrance,all-PSC,electronic,N/A,N/A,15 kg mol−1,N/A,1.3,2.6 × 10−5 cm2 V−1 s−1,2.4 × 10−5 cm2 V−1 s−1,N/A,N/A,7.1 %,10.96 mA cm−2,1.04 V,62.5 %,N/A,N/A,N/A,as-cast from chloroform,spin-coating,chloroform (12.5 mg mL−1) with 1 vol% diphenylether,toluene and DMF,N/A,inverted ITO/ZnO/active layer/MoO3/Ag,90 nm domain spacing,395_Adv Funct Materials - 2018 - You - Shift of the Branching Point of the Side%E2%80%90Chain in Naphthalenediimide  NDI %E2%80%90Based Polymer.txt,scratch/prj/ch_sce_mine/MatAGen/outputs_example/395_Adv Funct Materials - 2018 - You - Shift of the Branching Point of the Side%E2%80%90Chain in Naphthalenediimide  NDI %E2%80%90Based Polymer/395_Adv Funct Materials - 2018 - You - Shift of the Branching Point of the Side%E2%80%90Chain in Naphthalenediimide  NDI %E2%80%90Based Polymer/pdf/395_Adv Funct Materials - 2018 - You - Shift of the Branching Point of the Side%E2%80%90Chain in Naphthalenediimide  NDI %E2%80%90Based Polymer.txt,text_mining_GPT_extended
P(NDI4-T) blend,NDI-thiophene backbone,5-hexylundecyl,alkyl,N/A,reduce steric hindrance,all-PSC,electronic,N/A,N/A,21 kg mol−1,N/A,1.4,2.4 × 10−5 cm2 V−1 s−1,2.2 × 10−5 cm2 V−1 s−1,N/A,N/A,6.8 %,10.67 mA cm−2,1.03 V,62.0 %,N/A,N/A,N/A,as-cast from chloroform,spin-coating,chloroform (12.5 mg mL−1) with 1 vol% diphenylether,toluene and DMF,N/A,inverted ITO/ZnO/active layer/MoO3/Ag,108 nm domain spacing,395_Adv Funct Materials - 2018 - You - Shift of the Branching Point of the Side%E2%80%90Chain in Naphthalenediimide  NDI %E2%80%90Based Polymer.txt,scratch/prj/ch_sce_mine/MatAGen/outputs_example/395_Adv Funct Materials - 2018 - You - Shift of the Branching Point of the Side%E2%80%90Chain in Naphthalenediimide  NDI %E2%80%90Based Polymer/395_Adv Funct Materials - 2018 - You - Shift of the Branching Point of the Side%E2%80%90Chain in Naphthalenediimide  NDI %E2%80%90Based Polymer/pdf/395_Adv Funct Materials - 2018 - You - Shift of the Branching Point of the Side%E2%80%90Chain in Naphthalenediimide  NDI %E2%80%90Based Polymer.txt,text_mining_GPT_extended
PDPPSe-C12,diketopyrrolopyrrole-selenophene alternating backbone,n-dodecyl (C12H24),alkyl,C12,"solubility, packing control",OFET,electronic,N/A,N/A,126.4 kDa,N/A,1.9,2.55 cm2V-1s-1,N/A,N/A,N/A,N/A,N/A,N/A,N/A,semi-crystalline,3.72 Å,~20.1 Å,coating direction parallel; 120°C substrate,bar-coating,o-DCB,N/A,N/A,bottom-gate bottom-contact OFET,thin films are oriented,357_Chemistry A European J - 2022 - Zhou - Hyperbranched Diketopyrrolopyrrole%E2%80%90based Polymers Constructed via Linear Side%E2%80%90Chains.txt,scratch/prj/ch_sce_mine/MatAGen/outputs_example/357_Chemistry A European J - 2022 - Zhou - Hyperbranched Diketopyrrolopyrrole%E2%80%90based Polymers Constructed via Linear Side%E2%80%90Chains/357_Chemistry A European J - 2022 - Zhou - Hyperbranched Diketopyrrolopyrrole%E2%80%90based Polymers Constructed via Linear Side%E2%80%90Chains/pdf/357_Chemistry A European J - 2022 - Zhou - Hyperbranched Diketopyrrolopyrrole%E2%80%90based Polymers Constructed via Linear Side%E2%80%90Chains.txt,text_mining_GPT_extended
PDPPSe-C12,diketopyrrolopyrrole-selenophene alternating backbone,n-dodecyl (C12H24),alkyl,C12,"solubility, packing control",OFET,electronic,N/A,N/A,126.4 kDa,N/A,1.9,0.58 cm2V-1s-1,N/A,N/A,N/A,N/A,N/A,N/A,N/A,semi-crystalline,3.88 Å,~20.1 Å,coating direction perpendicular; 120°C substrate,bar-coating,o-DCB,N/A,N/A,bottom-gate bottom-contact OFET,thin films are oriented,357_Chemistry A European J - 2022 - Zhou - Hyperbranched Diketopyrrolopyrrole%E2%80%90based Polymers Constructed via Linear Side%E2%80%90Chains.txt,scratch/prj/ch_sce_mine/MatAGen/outputs_example/357_Chemistry A European J - 2022 - Zhou - Hyperbranched Diketopyrrolopyrrole%E2%80%90based Polymers Constructed via Linear Side%E2%80%90Chains/357_Chemistry A European J - 2022 - Zhou - Hyperbranched Diketopyrrolopyrrole%E2%80%90based Polymers Constructed via Linear Side%E2%80%90Chains/pdf/357_Chemistry A European J - 2022 - Zhou - Hyperbranched Diketopyrrolopyrrole%E2%80%90based Polymers Constructed via Linear Side%E2%80%90Chains.txt,text_mining_GPT_extended
PDPPSe-C16,diketopyrrolopyrrolopyrrole-selenophene alternating backbone,n-hexadecyl (C16H32),alkyl,C16,"solubility, packing control",OFET,electronic,N/A,N/A,9.96 kDa,N/A,1.7,2.32 cm2V-1s-1,N/A,N/A,N/A,N/A,N/A,N/A,N/A,semi-crystalline,3.79 Å,~20.1 Å,coating direction parallel; 120°C substrate,bar-coating,o-DCB,N/A,N/A,bottom-gate bottom-contact OFET,thin films are oriented,357_Chemistry A European J - 2022 - Zhou - Hyperbranched Diketopyrrolopyrrole%E2%80%90based Polymers Constructed via Linear Side%E2%80%90Chains.txt,scratch/prj/ch_sce_mine/MatAGen/outputs_example/357_Chemistry A European J - 2022 - Zhou - Hyperbranched Diketopyrrolopyrrole%E2%80%90based Polymers Constructed via Linear Side%E2%80%90Chains/357_Chemistry A European J - 2022 - Zhou - Hyperbranched Diketopyrrolopyrrole%E2%80%90based Polymers Constructed via Linear Side%E2%80%90Chains/pdf/357_Chemistry A European J - 2022 - Zhou - Hyperbranched Diketopyrrolopyrrole%E2%80%90based Polymers Constructed via Linear Side%E2%80%90Chains.txt,text_mining_GPT_extended
PDPPSe-C16,diketopyrrolopyrrolopyrrole-selenophene alternating backbone,n-hexadecyl (C16H32),alkyl,C16,"solubility, packing control",OFET,electronic,N/A,N/A,9.96 kDa,N/A,1.7,0.44 cm2V-1s-1,N/A,N/A,N/A,N/A,N/A,N/A,N/A,semi-crystalline,3.90 Å,~20.1 Å,coating direction perpendicular; 120°C substrate,bar-coating,o-DCB,N/A,N/A,bottom-gate bottom-contact OFET,thin films are oriented,357_Chemistry A European J - 2022 - Zhou - Hyperbranched Diketopyrrolopyrrole%E2%80%90based Polymers Constructed via Linear Side%E2%80%90Chains.txt,scratch/prj/ch_sce_mine/MatAGen/outputs_example/357_Chemistry A European J - 2022 - Zhou - Hyperbranched Diketopyrrolopyrrole%E2%80%90based Polymers Constructed via Linear Side%E2%80%90Chains/357_Chemistry A European J - 2022 - Zhou - Hyperbranched Diketopyrrolopyrrole%E2%80%90based Polymers Constructed via Linear Side%E2%80%90Chains/pdf/357_Chemistry A European J - 2022 - Zhou - Hyperbranched Diketopyrrolopyrrole%E2%80%90based Polymers Constructed via Linear Side%E2%80%90Chains.txt,text_mining_GPT_extended
PDPPSe-C18,diketopyrrolopyrrolopyrrole-selenophene alternating backbone,n-octadecyl (C18H36),alkyl,C18,"solubility, packing control",OFET,electronic,N/A,N/A,8.17 kDa,N/A,1.5,2.37 cm2V-1s-1,N/A,N/A,N/A,N/A,N/A,N/A,N/A,semi-crystalline,3.81 Å,~20.1 Å,coating direction parallel; 120°C substrate,bar-coating,o-DCB,N/A,N/A,bottom-gate bottom-contact OFET,thin films are oriented,357_Chemistry A European J - 2022 - Zhou - Hyperbranched Diketopyrrolopyrrole%E2%80%90based Polymers Constructed via Linear Side%E2%80%90Chains.txt,scratch/prj/ch_sce_mine/MatAGen/outputs_example/357_Chemistry A European J - 2022 - Zhou - Hyperbranched Diketopyrrolopyrrole%E2%80%90based Polymers Constructed via Linear Side%E2%80%90Chains/357_Chemistry A European J - 2022 - Zhou - Hyperbranched Diketopyrrolopyrrole%E2%80%90based Polymers Constructed via Linear Side%E2%80%90Chains/pdf/357_Chemistry A European J - 2022 - Zhou - Hyperbranched Diketopyrrolopyrrole%E2%80%90based Polymers Constructed via Linear Side%E2%80%90Chains.txt,text_mining_GPT_extended
PDPPSe-C18,diketopyrrolopyrrolopyrrole-selenophrole alternating backbone,n-octadecyl (C18H36),alkyl,C18,"solubility, packing control",OFET,electronic,N/A,N/A,8.17 kDa,N/A,1.5,0.47 cm2V-1s-1,N/A,N/A,N/A,N/A,N/A,N/A,N/A,semi-crystalline,3.90 Å,~20.1 Å,coating direction perpendicular; 120°C substrate,bar-coating,o-DCB,N/A,N/A,bottom-gate bottom-contact OFET,thin films are oriented,357_Chemistry A European J - 2022 - Zhou - Hyperbranched Diketopyrrolopyrrole%E2%80%90based Polymers Constructed via Linear Side%E2%80%90Chains.txt,scratch/prj/ch_sce_mine/MatAGen/outputs_example/357_Chemistry A European J - 2022 - Zhou - Hyperbranched Diketopyrrolopyrrole%E2%80%90based Polymers Constructed via Linear Side%E2%80%90Chains/357_Chemistry A European J - 2022 - Zhou - Hyperbranched Diketopyrrolopyrrole%E2%80%90based Polymers Constructed via Linear Side%E2%80%90Chains/pdf/357_Chemistry A European J - 2022 - Zhou - Hyperbranched Diketopyrrolopyrrole%E2%80%90based Polymers Constructed via Linear Side%E2%80%90Chains.txt,text_mining_GPT_extended
PDPPSe,diketopyrrolopyrrolopyrrole-selenophene alternating backbone,branching alkyl chain and linear alkyl linker,alkyl,N/A,"solubility, packing control",OFET,electronic,N/A,N/A,169.8 kDa,N/A,1.6,1.33 cm2V-1s-1,N/A,N/A,N/A,N/A,N/A,N/A,N/A,semi-crystalline,3.85 Å,~20.1 Å,coating direction parallel; 120°C substrate,bar-coating,o-DCB,N/A,N/A,bottom-gate bottom-contact OFET,thin films are oriented,357_Chemistry A European J - 2022 - Zhou - Hyperbranched Diketopyrrolopyrrole%E2%80%90based Polymers Constructed via Linear Side%E2%80%90Chains.txt,scratch/prj/ch_sce_mine/MatAGen/outputs_example/357_Chemistry A European J - 2022 - Zhou - Hyperbranched Diketopyrrolopyrrole%E2%80%90based Polymers Constructed via Linear Side%E2%80%90Chains/357_Chemistry A European J - 2022 - Zhou - Hyperbranched Diketopyrrolopyrrole%E2%80%90based Polymers Constructed via Linear Side%E2%80%90Chains/pdf/357_Chemistry A European J - 2022 - Zhou - Hyperbranched Diketopyrrolopyrrole%E2%80%90based Polymers Constructed via Linear Side%E2%80%90Chains.txt,text_mining_GPT_extended
PDPPSe,diketopyrrolopyrrolopyrrole-selenophene alternating backbone,branching alkyl chain and linear alkyl linker,alkyl,N/A,"solubility, packing control",OFET,electronic,N/A,N/A,169.8 kDa,N/A,1.6,0.70 cm2V-1s-1,N/A,N/A,N/A,N/A,N/A,N/A,N/A,semi-crystalline,3.95 Å,~20.1 Å,coating direction perpendicular; 120°C substrate,bar-coating,o-DCB,N/A,N/A,bottom-gate bottom-contact OFET,thin films are oriented,357_Chemistry A European J - 2022 - Zhou - Hyperbranched Diketopyrrolopyrrole%E2%80%90based Polymers Constructed via Linear Side%E2%80%90Chains.txt,scratch/prj/ch_sce_mine/MatAGen/outputs_example/357_Chemistry A European J - 2022 - Zhou - Hyperbranched Diketopyrrolopyrrole%E2%80%90based Polymers Constructed via Linear Side%E2%80%90Chains/357_Chemistry A European J - 2022 - Zhou - Hyperbranched Diketopyrrolopyrrole%E2%80%90based Polymers Constructed via Linear Side%E2%80%90Chains/pdf/357_Chemistry A European J - 2022 - Zhou - Hyperbranched Diketopyrrolopyrrole%E2%80%90based Polymers Constructed via Linear Side%E2%80%90Chains.txt,text_mining_GPT_extended
PCDTBT-Br,"poly[N-9-heptadecanyl-2,7-carbazole-alt-5,5-(4,7-di-2-thienyl-2,1,3-benzothiadiazole)]",bromo groups at the side chain termini,bromo,N-9-heptadecanyl,"crosslinking, morphology control",OPV,electronic,2 nm,N/A,32000,N/A,1.80,N/A,N/A,N/A,N/A,6.59%,11.33 mAcm¢2,0.88 V,0.66,N/A,N/A,N/A,"UV irradiation (l=254 nm, 12 W) for 10 min",spin-coating,o-DCB,toluene,N/A,ITO/PEDOT:PSS/PCDTBT-Br/PCDTBT:PC71BM/LiF/Al,improved phase separation with fibrillar nanostructure,321_Chemistry   An Asian Journal - 2015 - Meng - A Bromo%E2%80%90Functionalized Conjugated Polymer as a Cross%E2%80%90Linkable Anode Interlayer.txt,scratch/prj/ch_sce_mine/MatAGen/outputs_example/321_Chemistry   An Asian Journal - 2015 - Meng - A Bromo%E2%80%90Functionalized Conjugated Polymer as a Cross%E2%80%90Linkable Anode Interlayer/321_Chemistry   An Asian Journal - 2015 - Meng - A Bromo%E2%80%90Functionalized Conjugated Polymer as a Cross%E2%80%90Linkable Anode Interlayer/pdf/321_Chemistry   An Asian Journal - 2015 - Meng - A Bromo%E2%80%90Functionalized Conjugated Polymer as a Cross%E2%80%90Linkable Anode Interlayer.txt,text_mining_GPT_extended
PDPPCp-C4-OD,cyclopentadiene-DPP copolymer,alkyl side chains (C4-OD),alkyl,C4,solubility; packing control,OFET,electronic,N/A,N/A,108 KDa,246 KDa,2.3,0.70 cm2 V^-1 s^-1,N/A,N/A,N/A,N/A,N/A,N/A,N/A,N/A,4.11 Å,23.70 Å,annealed at 120 1C,spin coating,N/A,toluene,N/A,"bottom gate, top contact configuration",interdigitated arrangement,386_d4tc00258j.txt,scratch/prj/ch_sce_mine/MatAGen/outputs_example/386_d4tc00258j/386_d4tc00258j/pdf/386_d4tc00258j.txt,text_mining_GPT_extended
PDPPCp-C4-OD,cyclopentadiene-DPP copolymer,alkyl side chains (C4-OD),alkyl,C4,solubility; packing control,OFET,electronic,N/A,N/A,108 KDa,246 KDa,2.3,1.3 cm2 V^-1 s^-1,N/A,N/A,N/A,N/A,N/A,N/A,N/A,N/A,N/A,N/A,annealed at 200 1C,spin coating,N/A,toluene,N/A,"bottom gate, top contact configuration",higher degree of alignment order and crystallinity,386_d4tc00258j.txt,scratch/prj/ch_sce_mine/MatAGen/outputs_example/386_d4tc00258j/386_d4tc00258j/pdf/386_d4tc00258j.txt,text_mining_GPT_extended
PDPPCp-C7-OD,cyclopentadiene-DPP copolymer,alkyl side chains (C7-OD),alkyl,C7,solubility; packing control,OFET,electronic,N/A,N/A,103 KDa,181 KDa,1.8,0.93 cm2 V^-1 s^-1,N/A,N/A,N/A,N/A,N/A,N/A,N/A,N/A,4.10 Å,24.92 Å,annealed at 120 1C,spin coating,N/A,toluene,N/A,"bottom gate, top contact configuration",interdigitated arrangement,386_d4tc00258j.txt,scratch/prj/ch_sce_mine/MatAGen/outputs_example/386_d4tc00258j/386_d4tc00258j/pdf/386_d4tc00258j.txt,text_mining_GPT_extended
PDPPCp-C7-OD,cyclopentadiene-DPP copolymer,alkyl side chains (C7-OD),alkyl,C7,solubility; packing control,OFET,electronic,N/A,N/A,103 KDa,181 KDa,1.8,1.1 cm2 V^-1 s^-1,N/A,N/A,N/A,N/A,N/A,N/A,N/A,N/A,N/A,N/A,annealed at 200 1C,spin coating,N/A,toluene,N/A,"bottom gate, top contact configuration",little effect on its crystallinity,386_d4tc00258j.txt,scratch/prj/ch_sce_mine/MatAGen/outputs_example/386_d4tc00258j/386_d4tc00258j/pdf/386_d4tc00258j.txt,text_mining_GPT_extended
PDPPCp-C7-HO,cyclopentadiene-DPP copolymer,alkyl side chains (C7-HO),alkyl,C7,solubility; packing control,OFET,electronic,N/A,N/A,106 KDa,202 KDa,1.9,0.85 cm2 V^-1 s^-1,N/A,N/A,N/A,N/A,N/A,N/A,N/A,N/A,4.09 Å,24.06 Å,annealed at 120 1C,spin coating,N/A,toluene,N/A,"bottom gate, top contact configuration",interdigitated arrangement,386_d4tc00258j.txt,scratch/prj/ch_sce_mine/MatAGen/outputs_example/386_d4tc00258j/386_d4tc00258j/pdf/386_d4tc00258j.txt,text_mining_GPT_extended
PDPPCp-C7-HO,cyclopentadiene-DPP copolymer,alkyl side chains (C7-HO),alkyl,C7,solubility; packing control,OFET,electronic,N/A,N/A,106 KDa,202 KDa,1.9,2.1 cm2 V^-1 s^-1,N/A,N/A,N/A,N/A,N/A,N/A,N/A,N/A,4.05 Å,N/A,annealed at 200 1C,spin coating,N/A,toluene,N/A,"bottom gate, top contact configuration",most significant edge-on orientation,386_d4tc00258j.txt,scratch/prj/ch_sce_mine/MatAGen/outputs_example/386_d4tc00258j/386_d4tc00258j/pdf/386_d4tc00258j.txt,text_mining_GPT_extended
PDFBC-DPP,difluorobenzo[c]cinnoline-based low-bandgap copolymer,2-hexyldecyl,alkyl,2-hexyldecyl,N/A,OPV,electronic,about 110 nm,N/A,N/A,N/A,N/A,N/A,N/A,N/A,N/A,7.33(7.01),13.15,0.80,0.68,N/A,N/A,N/A,PDFBC-DPP:PC61BM=1:1; 3: 97,spin-coated,chlorobenzene,toluene,N/A,ITO/PEDOT:PSS/active/LiF/Al sandwich,N/A,326_doi-10%2E1039%2Fc7ta00495h.txt,scratch/prj/ch_sce_mine/MatAGen/outputs_example/326_doi-10%2E1039%2Fc7ta00495h/326_doi-10%2E1039%2Fc7ta00495h/pdf/326_doi-10%2E1039%2Fc7ta00495h.txt,text_mining_GPT_extended
PDFBC-DPP,difluorobenzo[c]cinnoline-based low-bandgap copolymer,2-hexyldecyl,alkyl,2-hexyldecyl,N/A,OPV,electronic,about 110 nm,N/A,N/A,N/A,N/A,N/A,N/A,N/A,N/A,6.95(6.64),12.12,0.79,0.69,N/A,N/A,N/A,PDFBC-DPP:PC61BM=1:2; 3: 97,spin-coated,chlorobenzene,toluene,N/A,ITO/PEDOT:PSS/active/LiF/Al sandwich,N/A,326_doi-10%2E1039%2Fc7ta00495h.txt,scratch/prj/ch_sce_mine/MatAGen/outputs_example/326_doi-10%2E1039%2Fc7ta00495h/326_doi-10%2E1039%2Fc7ta00495h/pdf/326_doi-10%2E1039%2Fc7ta00495h.txt,text_mining_GPT_extended
PDFBC-DPP,difluorobenzo[c]cinnoline-based low-bandgap copolymer,2-hexyldecyl,alkyl,2-hexyldecyl,N/A,OPV,electronic,about 110 nm,N/A,N/A,N/A,N/A,N/A,N/A,N/A,N/A,6.05(5.72),10.28,0.79,0.70,N/A,N/A,N/A,PDFBC-DPP:PC61BM=1:3; 3: 97,spin-coated,chlorobenzene,toluene,N/A,ITO/PEDOT:PSS/active/LiF/Al sandwich,N/A,326_doi-10%2E1039%2Fc7ta00495h.txt,scratch/prj/ch_sce_mine/MatAGen/outputs_example/326_doi-10%2E1039%2Fc7ta00495h/326_doi-10%2E1039%2Fc7ta00495h/pdf/326_doi-10%2E1039%2Fc7ta00495h.txt,text_mining_GPT_extended
PDFBC-DPP,difluorobenzo[c]cinnoline-based low-bandgap copolymer,2-hexyldecyl,alkyl,2-hexyldecyl,N/A,OPV,electronic,about 110 nm,N/A,N/A,N/A,N/A,N/A,N/A,N/A,N/A,3.57(3.45),8.30,0.79,0.53,N/A,N/A,N/A,PDFBC-DPP:PC61BM=1:1; 0,spin-coated,chlorobenzene,toluene,N/A,ITO/PEDOT:PSS/active/LiF/Al sandwich,N/A,326_doi-10%2E1039%2Fc7ta00495h.txt,scratch/prj/ch_sce_mine/MatAGen/outputs_example/326_doi-10%2E1039%2Fc7ta00495h/326_doi-10%2E1039%2Fc7ta00495h/pdf/326_doi-10%2E1039%2Fc7ta00495h.txt,text_mining_GPT_extended
PDFBC-DPP,difluorobenzo[c]cinnoline-based low-bandgap copolymer,2-hexyldecyl,alkyl,2-hexyldecyl,N/A,OPV,electronic,about 110 nm,N/A,N/A,N/A,N/A,1.03×10^-4,N/A,N/A,N/A,6.11(5.97),11.87,0.79,0.65,N/A,N/A,N/A,PDFBC-DPP:PC71BM=1:1; 0,spin-coated,chlorobenzene,toluene,N/A,ITO/PEDOT:PSS/active/LiF/Al sandwich,N/A,326_doi-10%2E1039%2Fc7ta00495h.txt,scratch/prj/ch_sce_mine/MatAGen/outputs_example/326_doi-10%2E1039%2Fc7ta00495h/326_doi-10%2E1039%2Fc7ta00495h/pdf/326_doi-10%2E1039%2Fc7ta00495h.txt,text_mining_GPT_extended
PDFBC-DPP,difluorobenzo[c]cinnoline-based low-bandgap copolymer,2-hexyldecyl,alkyl,2-hexyldecyl,N/A,OPV,electronic,about 110 nm,N/A,N/A,N/A,N/A,N/A,N/A,N/A,N/A,7.14(7.06),13.42,0.78,0.68,N/A,N/A,N/A,PDFBC-DPP:PC71BM=1:1; 1: 99,spin-coated,chlorobenzene,toluene,N/A,ITO/PEDOT:PSS/active/LiF/Al sandwich,N/A,326_doi-10%2E1039%2Fc7ta00495h.txt,scratch/prj/ch_sce_mine/MatAGen/outputs_example/326_doi-10%2E1039%2Fc7ta00495h/326_doi-10%2E1039%2Fc7ta00495h/pdf/326_doi-10%2E1039%2Fc7ta00495h.txt,text_mining_GPT_extended
PDFBC-DPP,difluorobenzo[c]cinnoline-based low-bandgap copolymer,2-hexyldecyl,alkyl,2-hexyldecyl,N/A,OPV,electronic,about 110 nm,N/A,N/A,N/A,N/A,1.85×10^-4,N/A,N/A,N/A,7.92(7.63),14.58,0.78,0.70,N/A,N/A,N/A,PDFBC-DPP:PC71BM=1:1; 2: 98,spin-coated,chlorobenzene,toluene,N/A,ITO/PEDOT:PSS/active/LiF/Al sandwich,N/A,326_doi-10%2E1039%2Fc7ta00495h.txt,scratch/prj/ch_sce_mine/MatAGen/outputs_example/326_doi-10%2E1039%2Fc7ta00495h/326_doi-10%2E1039%2Fc7ta00495h/pdf/326_doi-10%2E1039%2Fc7ta00495h.txt,text_mining_GPT_extended
PDFBC-DPP,difluorobenzo[c]cinnoline-based low-bandgap copolymer,2-hexyldecyl,alkyl,2-hexyldecyl,N/A,OPV,electronic,about 110 nm,N/A,N/A,N/A,N/A,N/A,N/A,N/A,N/A,7.71(7.52),13.86,0.78,0.71,N/A,N/A,N/A,PDFBC-DPP:PC71BM=1:1; 3: 97,spin-coated,chlorobenzene,toluene,N/A,ITO/PEDOT:PSS/active/LiF/Al sandwich,N/A,326_doi-10%2E1039%2Fc7ta00495h.txt,scratch/prj/ch_sce_mine/MatAGen/outputs_example/326_doi-10%2E1039%2Fc7ta00495h/326_doi-10%2E1039%2Fc7ta00495h/pdf/326_doi-10%2E1039%2Fc7ta00495h.txt,text_mining_GPT_extended
P0,polythiophene,3-hexyl,alkyl,N/A,N/A,OFET,electronic,N/A,50 μm,45 kDa,N/A,2.3,3.56 cm2 V−1 s−1,N/A,N/A,N/A,N/A,N/A,N/A,N/A,crystalline,1.66 Å,17.0 Å,annealed at 150 °C,spin-coating,chlorobenzene,N/A,[EMIM][TFSI],TG-BC OFET with SEGI gate,interconnected networks of nanoscale fibrils,374_configurationally-random-polythiophene-for-improved-polymer-ordering-and-charge-transporting-ability.txt,scratch/prj/ch_sce_mine/MatAGen/outputs_example/374_configurationally-random-polythiophene-for-improved-polymer-ordering-and-charge-transporting-ability/374_configurationally-random-polythiophene-for-improved-polymer-ordering-and-charge-transporting-ability/pdf/374_configurationally-random-polythiophene-for-improved-polymer-ordering-and-charge-transporting-ability.txt,text_mining_GPT_extended
P1,polythiophene,3-hexyl,alkyl,N/A,N/A,OFET,electronic,N/A,50 μm,52 kDa,N/A,2.5,1.10 cm2 V−1 s−1,N/A,N/A,N/A,N/A,N/A,N/A,N/A,amorphous,N/A,N/A,annealed at 150 °C,spin-coating,chlorobenzene,N/A,[EMIM][TFSI],TG-BC OFET with SEGI gate,amorphous microstructure,374_configurationally-random-polythiophene-for-improved-polymer-ordering-and-charge-transporting-ability.txt,scratch/prj/ch_sce_mine/MatAGen/outputs_example/374_configurationally-random-polythiophene-for-improved-polymer-ordering-and-charge-transporting-ability/374_configurationally-random-polythiophene-for-improved-polymer-ordering-and-charge-transporting-ability/pdf/374_configurationally-random-polythiophene-for-improved-polymer-ordering-and-charge-transporting-ability.txt,text_mining_GPT_extended
P2,polythiophene,2-ethylhexyl,alkyl,N/A,solubility,OFET,electronic,N/A,50 μm,15 kDa,N/A,1.9,2.99 cm2 V−1 s−1,N/A,N/A,N/A,N/A,N/A,N/A,N/A,crystalline,1.74 Å,18.8 Å,annealed at 200 °C,spin-coating,chlorobenzene,toluene/DMF,[EMIM][TFSI],TG-BC OFET with SEGI gate,interconnected networks of nanoscale fibrils,374_configurationally-random-polythiophene-for-improved-polymer-ordering-and-charge-transporting-ability.txt,scratch/prj/ch_sce_mine/MatAGen/outputs_example/374_configurationally-random-polythiophene-for-improved-polymer-ordering-and-charge-transporting-ability/374_configurationally-random-polythiophene-for-improved-polymer-ordering-and-charge-transporting-ability/pdf/374_configurationally-random-polythiophene-for-improved-polymer-ordering-and-charge-transporting-ability.txt,text_mining_GPT_extended
