Repository: Rkl2023/Text-mining-postprocessing

Project overview
----------------
PolyStruct-Mine extracts polymer structural information from text-mined names (OPSIN + heuristics) and image-derived candidates (DECIMER/image pool). It standardizes backbone and side-chain representations, matches text rows to image candidates, and outputs repeat-unit SMILES with provenance, confidence, and audit logs.

Pipeline architecture (Layers 0–4)
1. Layer 0 — Standardization: Normalize schema/columns, clean names/SMILES, log schema report.
2. Layer 1 — Name → Structure: OPSIN (via JPype + local JAR) plus domain dictionaries/alkyl heuristics to derive backbone/sidechain SMILES from text.
3.

File: examples/304-403_extracted_data_text_mining_GPT.csv (part 7 of 12)
polymer_name,backbone,side_chain,side_chain_type,side_chain_length,side_chain_design_intent,device_type,transport_regime,film_thickness,channel_length,molecular_weight_mn,molecular_weight_mw,dispersity,mobility_h,mobility_e,capacitance,uc_star,pce,jsc,voc,ff,crystallinity,pi_pi_spacing,lamellar_spacing,experiment_condition,processing_method,processing_solvent,synthesis_solvent,electrolyte,measurement_method,notes,_source_file,_source_path,_config_name
P3,polythiophene,2-ethylhexyl,alkyl,N/A,solubility,OFET,electronic,N/A,50 μm,18 kDa,N/A,1.5,4.52 cm2 V−1 s−1,N/A,N/A,N/A,N/A,N/A,N/A,N/A,crystalline,1.76 Å,18.9 Å,annealed at 200 °C,spin-coating,chlorobenzene,toluene/DMF,[EMIM][TFSI],TG-BC OFET with SEGI gate,edge-on orientation,374_configurationally-random-polythiophene-for-improved-polymer-ordering-and-charge-transporting-ability.txt,scratch/prj/ch_sce_mine/MatAGen/outputs_example/374_configurationally-random-polythiophene-for-improved-polymer-ordering-and-charge-transporting-ability/374_configurationally-random-polythiophene-for-improved-polymer-ordering-and-charge-transporting-ability/pdf/374_configurationally-random-polythiophene-for-improved-polymer-ordering-and-charge-transporting-ability.txt,text_mining_GPT_extended
XPL1,indacenodithiophene-alt-thienopyrroledione,tetraoctylphenyl on IDT; octyl on TPD,alkyl,tetraoctylphenyl; octyl,"solubility, packing control",OPV,electronic,80–90 nm,N/A,38.600 g mol−1,N/A,1.95,N/A,N/A,N/A,N/A,3.68 %,8.74 mA cm−2,1.00 V,41.98 %,N/A,N/A,N/A,inverted architecture; doctor-blade processing,doctor-blade,DCB:CN 97:3 mixture,toluene,N/A,inverted ITO/ZnO-Ba(OH)2/active layer/MoOx/Ag,N/A,323_Macromolecular Rapid Communications - 2016 - Chochos - Rational Design of High%E2%80%90Performance Wide%E2%80%90Bandgap   2 eV  Polymer.txt,scratch/prj/ch_sce_mine/MatAGen/outputs_example/323_Macromolecular Rapid Communications - 2016 - Chochos - Rational Design of High%E2%80%90Performance Wide%E2%80%90Bandgap   2 eV  Polymer/323_Macromolecular Rapid Communications - 2016 - Chochos - Rational Design of High%E2%80%90Performance Wide%E2%80%90Bandgap   2 eV  Polymer/pdf/323_Macromolecular Rapid Communications - 2016 - Chochos - Rational Design of High%E2%80%90Performance Wide%E2%80%90Bandgap   2 eV  Polymer.txt,text_mining_GPT_extended
XPL2,indacenodithiophene-alt-thienopyrroledione,tetrahexylphenyl on IDT; octyl on TPD,alkyl,tetrahexylphenyl; octyl,"solubility, packing control",OPV,electronic,80–90 nm,N/A,47.400 g mol−1,N/A,1.80,N/A,N/A,N/A,N/A,3.85 %,9.53 mA cm−2,1.00 V,41.51 %,N/A,N/A,N/A,inverted architecture; doctor-blade processing,doctor-blade,DCB:CN 97:3 mixture,toluene,N/A,inverted ITO/ZnO-Ba(OH)2/active layer/MoOx/Ag,N/A,323_Macromolecular Rapid Communications - 2016 - Chochos - Rational Design of High%E2%80%90Performance Wide%E2%80%90Bandgap   2 eV  Polymer.txt,scratch/prj/ch_sce_mine/MatAGen/outputs_example/323_Macromolecular Rapid Communications - 2016 - Chochos - Rational Design of High%E2%80%90Performance Wide%E2%80%90Bandgap   2 eV  Polymer/323_Macromolecular Rapid Communications - 2016 - Chochos - Rational Design of High%E2%80%90Performance Wide%E2%80%90Bandgap   2 eV  Polymer/pdf/323_Macromolecular Rapid Communications - 2016 - Chochos - Rational Design of High%E2%80%90Performance Wide%E2%80%90Bandgap   2 eV  Polymer.txt,text_mining_GPT_extended
XPL3,indacenodithiophene-alt-thienopyrroledione,tetrahexylphenyl on IDT; 2-ethylhexyl on TPD,alkyl,tetrahexylphenyl; 2-ethylhexyl,"solubility, packing control",OPV,electronic,80–90 nm,N/A,66.900 g mol−1,N/A,1.40,N/A,N/A,N/A,N/A,4.20 %,9.78 mA cm−2,0.95 V,45.57 %,N/A,N/A,N/A,inverted architecture; doctor-blade processing,doctor-blade,DCB:CN 97:3 mixture,toluene,N/A,inverted ITO/ZnO-Ba(OH)2/active layer/MoOx/Ag,N/A,323_Macromolecular Rapid Communications - 2016 - Chochos - Rational Design of High%E2%80%90Performance Wide%E2%80%90Bandgap   2 eV  Polymer.txt,scratch/prj/ch_sce_mine/MatAGen/outputs_example/323_Macromolecular Rapid Communications - 2016 - Chochos - Rational Design of High%E2%80%90Performance Wide%E2%80%90Bandgap   2 eV  Polymer/323_Macromolecular Rapid Communications - 2016 - Chochos - Rational Design of High%E2%80%90Performance Wide%E2%80%90Bandgap   2 eV  Polymer/pdf/323_Macromolecular Rapid Communications - 2016 - Chochos - Rational Design of High%E2%80%90Performance Wide%E2%80%90Bandgap   2 eV  Polymer.txt,text_mining_GPT_extended
XPL4,indacenodithienothiophene-alt-thienopyrroledione,tetrahexylphenyl on IDTT; octyl on TPD,alkyl,tetrahexylphenyl; octyl,"solubility, packing control",OPV,electronic,80–90 nm,N/A,41.200 g mol−1,N/A,2.80,N/A,N/A,N/A,N/A,5.85 %,11.11 mA cm−2,0.94 V,53.66 %,N/A,N/A,N/A,inverted architecture; doctor-blade processing,doctor-blade,DCB:CN 97:3 mixture,toluene,N/A,inverted ITO/ZnO-Ba(OH)2/active layer/MoOx/Ag,N/A,323_Macromolecular Rapid Communications - 2016 - Chochos - Rational Design of High%E2%80%90Performance Wide%E2%80%90Bandgap   2 eV  Polymer.txt,scratch/prj/ch_sce_mine/MatAGen/outputs_example/323_Macromolecular Rapid Communications - 2016 - Chochos - Rational Design of High%E2%80%90Performance Wide%E2%80%90Bandgap   2 eV  Polymer/323_Macromolecular Rapid Communications - 2016 - Chochos - Rational Design of High%E2%80%90Performance Wide%E2%80%90Bandgap   2 eV  Polymer/pdf/323_Macromolecular Rapid Communications - 2016 - Chochos - Rational Design of High%E2%80%90Performance Wide%E2%80%90Bandgap   2 eV  Polymer.txt,text_mining_GPT_extended
XPL5,indacenodithiophene-alt-thienopyrroledione,tetraoctylphenyl on IDT; 2-ethylhexyl on TPD,alkyl,tetraoctylphenyl; 2-ethylhexyl,"solubility, packing control",OPV,electronic,80–90 nm,N/A,37.900 g mol−1,N/A,1.95,N/A,N/A,N/A,N/A,4.13 %,9.70 mA cm−2,0.95 V,45.37 %,N/A,N/A,N/A,inverted architecture; doctor-blade processing,doctor-blade,DCB:CN 97:3 mixture,toluene,N/A,inverted ITO/ZnO-Ba(OH)2/active layer/MoOx/Ag,N/A,323_Macromolecular Rapid Communications - 2016 - Chochos - Rational Design of High%E2%80%90Performance Wide%E2%80%90Bandgap   2 eV  Polymer.txt,scratch/prj/ch_sce_mine/MatAGen/outputs_example/323_Macromolecular Rapid Communications - 2016 - Chochos - Rational Design of High%E2%80%90Performance Wide%E2%80%90Bandgap   2 eV  Polymer/323_Macromolecular Rapid Communications - 2016 - Chochos - Rational Design of High%E2%80%90Performance Wide%E2%80%90Bandgap   2 eV  Polymer/pdf/323_Macromolecular Rapid Communications - 2016 - Chochos - Rational Design of High%E2%80%90Performance Wide%E2%80%90Bandgap   2 eV  Polymer.txt,text_mining_GPT_extended
XPL6,indacenodithienothiophene-alt-thienopyrroledione,tetrahexylphenyl on IDTT; 2-ethylhexyl on TPD,alkyl,tetrahexylphenyl; 2-ethylhexyl,"solubility, packing control",OPV,electronic,80–90 nm,N/A,48.600 g mol−1,N/A,2.50,N/A,N/A,N/A,N/A,5.13 %,9.50 mA cm−2,0.98 V,54.84 %,N/A,N/A,N/A,inverted architecture; doctor-blade processing,doctor-blade,DCB:CN 97:3 mixture,toluene,N/A,inverted ITO/ZnO-Ba(OH)2/active layer/MoOx/Ag,N/A,323_Macromolecular Rapid Communications - 2016 - Chochos - Rational Design of High%E2%80%90Performance Wide%E2%80%90Bandgap   2 eV  Polymer.txt,scratch/prj/ch_sce_mine/MatAGen/outputs_example/323_Macromolecular Rapid Communications - 2016 - Chochos - Rational Design of High%E2%80%90Performance Wide%E2%80%90Bandgap   2 eV  Polymer/323_Macromolecular Rapid Communications - 2016 - Chochos - Rational Design of High%E2%80%90Performance Wide%E2%80%90Bandgap   2 eV  Polymer/pdf/323_Macromolecular Rapid Communications - 2016 - Chochos - Rational Design of High%E2%80%90Performance Wide%E2%80%90Bandgap   2 eV  Polymer.txt,text_mining_GPT_extended
PC12TV12T,thienylene–vinylene–thienylene (TVT),dodecyl,alkyl,C12,solubility,OFET,electronic,~30 nm,50–200 μm,"31,600","71,800",2.3,0.13 cm2 V−1 s−1,N/A,N/A,N/A,N/A,N/A,N/A,N/A,semi-crystalline,N/A,N/A,as-cast,dip-coating,chloroform,N/A,N/A,top-contact bottom-gate,less-ordered edge-on lamellar structure,371_s41428-019-0282-4.txt,scratch/prj/ch_sce_mine/MatAGen/outputs_example/371_s41428-019-0282-4/371_s41428-019-0282-4/pdf/371_s41428-019-0282-4.txt,text_mining_GPT_extended
PC12TV12T,thienylene–vinylene–thienylene (TVT),dodecyl,alkyl,C12,solubility,OFET,electronic,~30 nm,50–200 μm,"31,600","71,800",2.3,0.37 cm2 V−1 s−1,N/A,N/A,N/A,N/A,N/A,N/A,N/A,crystalline,0.38 nm,2.44 nm,100 °C (LC),dip-coating,chloroform,N/A,N/A,top-contact bottom-gate,progression of crystallization,371_s41428-019-0282-4.txt,scratch/prj/ch_sce_mine/MatAGen/outputs_example/371_s41428-019-0282-4/371_s41428-019-0282-4/pdf/371_s41428-019-0282-4.txt,text_mining_GPT_extended
PC12TV12T,thienylene–vinylene–thienylene (TVT),dodecyl,alkyl,C12,solubility,OFET,electronic,~30 nm,50–200 μm,"31,600","71,800",2.3,0.31 cm2 V−1 s−1,N/A,N/A,N/A,N/A,N/A,N/A,N/A,crystalline,0.38 nm,2.44 nm,150 °C (LC),dip-coating,chloroform,N/A,N/A,top-contact bottom-gate,progression of crystallization,371_s41428-019-0282-4.txt,scratch/prj/ch_sce_mine/MatAGen/outputs_example/371_s41428-019-0282-4/371_s41428-019-0282-4/pdf/371_s41428-019-0282-4.txt,text_mining_GPT_extended
PC12TV12T,thienylene–vinylene–thienylene (TVT),dodecyl,alkyl,C12,solubility,OFET,electronic,~30 nm,50–200 μm,"31,600","71,800",2.3,0.078 cm2 V−1 s−1,N/A,N/A,N/A,N/A,N/A,N/A,N/A,semi-crystalline,N/A,2.13 nm,200 °C (Iso),dip-coating,chloroform,N/A,N/A,top-contact bottom-gate,polymorphic crystals,371_s41428-019-0282-4.txt,scratch/prj/ch_sce_mine/MatAGen/outputs_example/371_s41428-019-0282-4/371_s41428-019-0282-4/pdf/371_s41428-019-0282-4.txt,text_mining_GPT_extended
PC12TV12T,thienylene–vinylene–thienylene (TVT),dodecyl,alkyl,C12,solubility,OFET,electronic,N/A,110 μm,"31,600","71,800",2.3,0.02 cm2 V−1 s−1,N/A,N/A,N/A,N/A,N/A,N/A,N/A,N/A,N/A,N/A,drawn from melt at 200 °C,direct drawing,N/A,N/A,N/A,top-contact bottom-gate,thermoplastic semiconducting microfibers,371_s41428-019-0282-4.txt,scratch/prj/ch_sce_mine/MatAGen/outputs_example/371_s41428-019-0282-4/371_s41428-019-0282-4/pdf/371_s41428-019-0282-4.txt,text_mining_GPT_extended
PBDTSe-S-TT,2D-Conjugated Copolymer Based on Benzodithiophene,Alkylthio-selenophene Side Chains,alkylthio-selenophene,N/A,N/A,PSC,N/A,N/A,N/A,N/A,N/A,N/A,N/A,N/A,N/A,N/A,N/A,N/A,N/A,N/A,N/A,N/A,N/A,10 mg/ml chlorobenzene; less than 5 ppm oxygen and moisture,spin-coating,chlorobenzene,N/A,0.1 mol/L tetrabutylammonium hexafluorophosphate (Bu4NPF6) acetonitrile solution,ITO/PEDOT: PSS/PBDTSe-S-TT: PC71BM/Mg/Al,N/A,306_doi-10%2E1039%2Fc5ra27596b.txt,scratch/prj/ch_sce_mine/MatAGen/outputs_example/306_doi-10%2E1039%2Fc5ra27596b/306_doi-10%2E1039%2Fc5ra27596b/pdf/306_doi-10%2E1039%2Fc5ra27596b.txt,text_mining_GPT_extended
PBDTSe-S-TT,2D-Conjugated Copolymer Based on Benzodithiophene,Alkylthio-selenophene Side Chains,alkylthio-selenophene,N/A,N/A,N/A,N/A,N/A,N/A,N/A,N/A,N/A,N/A,N/A,N/A,N/A,N/A,N/A,N/A,N/A,N/A,N/A,pure; w/o; 1% DIO; 3% DIO; 5% DIO,spin-coating,chlorobenzene,N/A,N/A,ITO/PEDOT:PSS/PBDTSe-S-TT/MoO3/Al (SCLC),N/A,N/A,306_doi-10%2E1039%2Fc5ra27596b.txt,scratch/prj/ch_sce_mine/MatAGen/outputs_example/306_doi-10%2E1039%2Fc5ra27596b/306_doi-10%2E1039%2Fc5ra27596b/pdf/306_doi-10%2E1039%2Fc5ra27596b.txt,text_mining_GPT_extended
P29DPP-silole,diketopyrrolopyrrole and silole,7-decylnona-decyl,alkyl,N/A,influence molecular packing and field-effect mobility,OFET,electronic,N/A,100 μm,19.8 kg/mol,N/A,3.11,0.004,N/A,10.5 nFcm−2,N/A,N/A,N/A,N/A,N/A,low crystallinity,N/A,N/A,as-spun,spin-coating,chloroform,N/A,N/A,bottom-gate/top-contact OFET architecture,low RMS roughness,398_1-s2.0-S1566119917306110-main.txt,scratch/prj/ch_sce_mine/MatAGen/outputs_example/398_1-s2.0-S1566119917306110-main/398_1-s2.0-S1566119917306110-main/pdf/398_1-s2.0-S1566119917306110-main.txt,text_mining_GPT_extended
P29DPP-silole,diketopyrrolopyrrole and silole,7-decylnona-decyl,alkyl,N/A,influence molecular packing and field-effect mobility,OFET,electronic,N/A,100 μm,19.8 kg/mol,N/A,3.11,0.10 ± 0.01,0.002,10.5 nFcm−2,N/A,N/A,N/A,N/A,N/A,more crystalline morphology,N/A,30.6 Å,annealed at 150 °C,spin-coating,chloroform,N/A,N/A,bottom-gate/top-contact OFET architecture,typical granular morphologies,398_1-s2.0-S1566119917306110-main.txt,scratch/prj/ch_sce_mine/MatAGen/outputs_example/398_1-s2.0-S1566119917306110-main/398_1-s2.0-S1566119917306110-main/pdf/398_1-s2.0-S1566119917306110-main.txt,text_mining_GPT_extended
P24DPP-silole,diketopyrrolopyrrole and silole,2-decyltetradecyl,alkyl,N/A,influence molecular packing and field-effect mobility,OFET,electronic,N/A,100 μm,22 kg/mol,N/A,2.84,0.006,N/A,10.5 nFcm−2,N/A,N/A,N/A,N/A,N/A,low crystallinity,N/A,N/A,as-spun,spin-coating,chloroform,N/A,N/A,bottom-gate/top-contact OFET architecture,low RMS roughness,398_1-s2.0-S1566119917306110-main.txt,scratch/prj/ch_sce_mine/MatAGen/outputs_example/398_1-s2.0-S1566119917306110-main/398_1-s2.0-S1566119917306110-main/pdf/398_1-s2.0-S1566119917306110-main.txt,text_mining_GPT_extended
P24DPP-silole,diketopyrrolopyrrole and silole,2-decyltetradecyl,alkyl,N/A,influence molecular packing and field-effect mobility,OFET,electronic,N/A,100 μm,22 kg/mol,N/A,2.84,0.09 ± 0.01,0.002,10.5 nFcm−2,N/A,N/A,N/A,N/A,N/A,more crystalline morphology,N/A,30.6 Å,annealed at 150 °C,spin-coating,chloroform,N/A,N/A,bottom-gate/top-contact OFET architecture,typical granular morphologies,398_1-s2.0-S1566119917306110-main.txt,scratch/prj/ch_sce_mine/MatAGen/outputs_example/398_1-s2.0-S1566119917306110-main/398_1-s2.0-S1566119917306110-main/pdf/398_1-s2.0-S1566119917306110-main.txt,text_mining_GPT_extended
P0,naphthalene diimide-bithiophene copolymer,2-octyldodecyl,alkyl,2-octyldodecyl,regulate π-order to π-interconnection,OFET,electronic,N/A,N/A,N/A,N/A,N/A,N/A,N/A,N/A,N/A,N/A,N/A,N/A,N/A,N/A,3.87 Å,25.3 Å,annealed at 110 °C,spin-coated,N/A,Toluene,N/A,N/A,Face-on,368_Adv Elect Materials - 2019 - Yang - Further Examination of Interconnection in Conjugated Polymers for Organic Field%E2%80%90Effect.txt,scratch/prj/ch_sce_mine/MatAGen/outputs_example/368_Adv Elect Materials - 2019 - Yang - Further Examination of Interconnection in Conjugated Polymers for Organic Field%E2%80%90Effect/368_Adv Elect Materials - 2019 - Yang - Further Examination of Interconnection in Conjugated Polymers for Organic Field%E2%80%90Effect/pdf/368_Adv Elect Materials - 2019 - Yang - Further Examination of Interconnection in Conjugated Polymers for Organic Field%E2%80%90Effect.txt,text_mining_GPT_extended
P0,naphthalene diimide-bithiophene copolymer,2-octyldodecyl,alkyl,2-octyldodecyl,regulate π-order to π-interconnection,OFET,electronic,N/A,N/A,N/A,N/A,N/A,N/A,N/A,N/A,N/A,N/A,N/A,N/A,N/A,N/A,3.77 Å,24.7 Å,annealed at 170 °C,spin-coated,N/A,Toluene,N/A,N/A,Face-on,368_Adv Elect Materials - 2019 - Yang - Further Examination of Interconnection in Conjugated Polymers for Organic Field%E2%80%90Effect.txt,scratch/prj/ch_sce_mine/MatAGen/outputs_example/368_Adv Elect Materials - 2019 - Yang - Further Examination of Interconnection in Conjugated Polymers for Organic Field%E2%80%90Effect/368_Adv Elect Materials - 2019 - Yang - Further Examination of Interconnection in Conjugated Polymers for Organic Field%E2%80%90Effect/pdf/368_Adv Elect Materials - 2019 - Yang - Further Examination of Interconnection in Conjugated Polymers for Organic Field%E2%80%90Effect.txt,text_mining_GPT_extended
P5,naphthalene diimide-bithiophene copolymer,2-octyldodecyl and butyl,alkyl,2-octyldodecyl and butyl,regulate π-order to π-interconnection,OFET,electronic,N/A,N/A,N/A,N/A,N/A,N/A,N/A,N/A,N/A,N/A,N/A,N/A,N/A,N/A,3.84 Å,25.0 Å,annealed at 110 °C,spin-coated,N/A,Toluene,N/A,N/A,Face-on,368_Adv Elect Materials - 2019 - Yang - Further Examination of Interconnection in Conjugated Polymers for Organic Field%E2%80%90Effect.txt,scratch/prj/ch_sce_mine/MatAGen/outputs_example/368_Adv Elect Materials - 2019 - Yang - Further Examination of Interconnection in Conjugated Polymers for Organic Field%E2%80%90Effect/368_Adv Elect Materials - 2019 - Yang - Further Examination of Interconnection in Conjugated Polymers for Organic Field%E2%80%90Effect/pdf/368_Adv Elect Materials - 2019 - Yang - Further Examination of Interconnection in Conjugated Polymers for Organic Field%E2%80%90Effect.txt,text_mining_GPT_extended
P5,naphthalene diimide-bithiophene copolymer,2-octyldodecyl and butyl,alkyl,2-octyldodecyl and butyl,regulate π-order to π-interconnection,OFET,electronic,N/A,N/A,N/A,N/A,N/A,N/A,N/A,N/A,N/A,N/A,N/A,N/A,N/A,N/A,3.88 Å,25.6 Å,annealed at 170 °C,spin-coated,N/A,Toluene,N/A,N/A,Face-on,368_Adv Elect Materials - 2019 - Yang - Further Examination of Interconnection in Conjugated Polymers for Organic Field%E2%80%90Effect.txt,scratch/prj/ch_sce_mine/MatAGen/outputs_example/368_Adv Elect Materials - 2019 - Yang - Further Examination of Interconnection in Conjugated Polymers for Organic Field%E2%80%90Effect/368_Adv Elect Materials - 2019 - Yang - Further Examination of Interconnection in Conjugated Polymers for Organic Field%E2%80%90Effect/pdf/368_Adv Elect Materials - 2019 - Yang - Further Examination of Interconnection in Conjugated Polymers for Organic Field%E2%80%90Effect.txt,text_mining_GPT_extended
P10,naphthalene diimide-bithiophene copolymer,2-octyldodecyl and butyl,alkyl,2-octyldodecyl and butyl,regulate π-order to π-interconnection,OFET,electronic,N/A,N/A,N/A,N/A,N/A,N/A,N/A,N/A,N/A,N/A,N/A,N/A,N/A,N/A,3.90 Å,24.7 Å,annealed at 110 °C,spin-coated,N/A,Toluene,N/A,N/A,Face-on,368_Adv Elect Materials - 2019 - Yang - Further Examination of Interconnection in Conjugated Polymers for Organic Field%E2%80%90Effect.txt,scratch/prj/ch_sce_mine/MatAGen/outputs_example/368_Adv Elect Materials - 2019 - Yang - Further Examination of Interconnection in Conjugated Polymers for Organic Field%E2%80%90Effect/368_Adv Elect Materials - 2019 - Yang - Further Examination of Interconnection in Conjugated Polymers for Organic Field%E2%80%90Effect/pdf/368_Adv Elect Materials - 2019 - Yang - Further Examination of Interconnection in Conjugated Polymers for Organic Field%E2%80%90Effect.txt,text_mining_GPT_extended
P10,naphthalene diimide-bithiophene copolymer,2-octyldodecyl and butyl,alkyl,2-octyldodecyl and butyl,regulate π-order to π-interconnection,OFET,electronic,N/A,N/A,N/A,N/A,N/A,N/A,N/A,N/A,N/A,N/A,N/A,N/A,N/A,N/A,3.89 Å,25.0 Å,annealed at 170 °C,spin-coated,N/A,Toluene,N/A,N/A,Face-on,368_Adv Elect Materials - 2019 - Yang - Further Examination of Interconnection in Conjugated Polymers for Organic Field%E2%80%90Effect.txt,scratch/prj/ch_sce_mine/MatAGen/outputs_example/368_Adv Elect Materials - 2019 - Yang - Further Examination of Interconnection in Conjugated Polymers for Organic Field%E2%80%90Effect/368_Adv Elect Materials - 2019 - Yang - Further Examination of Interconnection in Conjugated Polymers for Organic Field%E2%80%90Effect/pdf/368_Adv Elect Materials - 2019 - Yang - Further Examination of Interconnection in Conjugated Polymers for Organic Field%E2%80%90Effect.txt,text_mining_GPT_extended
P20(CF),naphthalene diimide-bithiophene copolymer,2-octyldodecyl and butyl,alkyl,2-octyldodecyl and butyl,regulate π-order to π-interconnection,OFET,electronic,N/A,N/A,N/A,N/A,N/A,N/A,N/A,N/A,N/A,N/A,N/A,N/A,N/A,N/A,3.79 Å,23.2 Å,annealed at 110 °C,spin-coated,N/A,Toluene,N/A,N/A,Face-on,368_Adv Elect Materials - 2019 - Yang - Further Examination of Interconnection in Conjugated Polymers for Organic Field%E2%80%90Effect.txt,scratch/prj/ch_sce_mine/MatAGen/outputs_example/368_Adv Elect Materials - 2019 - Yang - Further Examination of Interconnection in Conjugated Polymers for Organic Field%E2%80%90Effect/368_Adv Elect Materials - 2019 - Yang - Further Examination of Interconnection in Conjugated Polymers for Organic Field%E2%80%90Effect/pdf/368_Adv Elect Materials - 2019 - Yang - Further Examination of Interconnection in Conjugated Polymers for Organic Field%E2%80%90Effect.txt,text_mining_GPT_extended
P20(CF),naphthalene diimide-bithiophene copolymer,2-octyldodecyl and butyl,alkyl,2-octyldodecyl and butyl,regulate π-order to π-interconnection,OFET,electronic,N/A,N/A,N/A,N/A,N/A,N/A,N/A,N/A,N/A,N/A,N/A,N/A,N/A,N/A,3.89 Å,22.2 Å,annealed at 110 °C,spin-coated,N/A,Toluene,N/A,N/A,Edge-on,368_Adv Elect Materials - 2019 - Yang - Further Examination of Interconnection in Conjugated Polymers for Organic Field%E2%80%90Effect.txt,scratch/prj/ch_sce_mine/MatAGen/outputs_example/368_Adv Elect Materials - 2019 - Yang - Further Examination of Interconnection in Conjugated Polymers for Organic Field%E2%80%90Effect/368_Adv Elect Materials - 2019 - Yang - Further Examination of Interconnection in Conjugated Polymers for Organic Field%E2%80%90Effect/pdf/368_Adv Elect Materials - 2019 - Yang - Further Examination of Interconnection in Conjugated Polymers for Organic Field%E2%80%90Effect.txt,text_mining_GPT_extended
P20(CB),naphthalene diimide-bithiophene copolymer,2-octyldodecyl and butyl,alkyl,2-octyldodecyl and butyl,regulate π-order to π-interconnection,OFET,electronic,N/A,N/A,N/A,N/A,N/A,N/A,N/A,N/A,N/A,N/A,N/A,N/A,N/A,N/A,3.77 Å,23.6 Å,annealed at 110 °C,spin-coated,N/A,Toluene,N/A,N/A,Face-on,368_Adv Elect Materials - 2019 - Yang - Further Examination of Interconnection in Conjugated Polymers for Organic Field%E2%80%90Effect.txt,scratch/prj/ch_sce_mine/MatAGen/outputs_example/368_Adv Elect Materials - 2019 - Yang - Further Examination of Interconnection in Conjugated Polymers for Organic Field%E2%80%90Effect/368_Adv Elect Materials - 2019 - Yang - Further Examination of Interconnection in Conjugated Polymers for Organic Field%E2%80%90Effect/pdf/368_Adv Elect Materials - 2019 - Yang - Further Examination of Interconnection in Conjugated Polymers for Organic Field%E2%80%90Effect.txt,text_mining_GPT_extended
P20(CB),naphthalene diimide-bithiophene copolymer,2-octyldodecyl and butyl,alkyl,2-octyldodecyl and butyl,regulate π-order to π-interconnection,OFET,electronic,N/A,N/A,N/A,N/A,N/A,N/A,N/A,N/A,N/A,N/A,N/A,N/A,N/A,N/A,3.92 Å,22.4 Å,annealed at 110 °C,spin-coated,N/A,Toluene,N/A,N/A,Edge-on,368_Adv Elect Materials - 2019 - Yang - Further Examination of Interconnection in Conjugated Polymers for Organic Field%E2%80%90Effect.txt,scratch/prj/ch_sce_mine/MatAGen/outputs_example/368_Adv Elect Materials - 2019 - Yang - Further Examination of Interconnection in Conjugated Polymers for Organic Field%E2%80%90Effect/368_Adv Elect Materials - 2019 - Yang - Further Examination of Interconnection in Conjugated Polymers for Organic Field%E2%80%90Effect/pdf/368_Adv Elect Materials - 2019 - Yang - Further Examination of Interconnection in Conjugated Polymers for Organic Field%E2%80%90Effect.txt,text_mining_GPT_extended
P20(CF),naphthalene diimide-bithiophene copolymer,2-octyldodecyl and butyl,alkyl,2-octyldodecyl and butyl,regulate π-order to π-interconnection,OFET,electronic,N/A,N/A,N/A,N/A,N/A,N/A,N/A,N/A,N/A,N/A,N/A,N/A,N/A,N/A,3.74 Å,23.4 Å,annealed at 170 °C,spin-coated,N/A,Toluene,N/A,N/A,Face-on,368_Adv Elect Materials - 2019 - Yang - Further Examination of Interconnection in Conjugated Polymers for Organic Field%E2%80%90Effect.txt,scratch/prj/ch_sce_mine/MatAGen/outputs_example/368_Adv Elect Materials - 2019 - Yang - Further Examination of Interconnection in Conjugated Polymers for Organic Field%E2%80%90Effect/368_Adv Elect Materials - 2019 - Yang - Further Examination of Interconnection in Conjugated Polymers for Organic Field%E2%80%90Effect/pdf/368_Adv Elect Materials - 2019 - Yang - Further Examination of Interconnection in Conjugated Polymers for Organic Field%E2%80%90Effect.txt,text_mining_GPT_extended
P20(CF),naphthalene diimide-bithiophene copolymer,2-octyldodecyl and butyl,alkyl,2-octyldodecyl and butyl,regulate π-order to π-interconnection,OFET,electronic,N/A,N/A,N/A,N/A,N/A,N/A,N/A,N/A,N/A,N/A,N/A,N/A,N/A,N/A,3.65 Å,21.7 Å,annealed at 170 °C,spin-coated,N/A,Toluene,N/A,N/A,Edge-on,368_Adv Elect Materials - 2019 - Yang - Further Examination of Interconnection in Conjugated Polymers for Organic Field%E2%80%90Effect.txt,scratch/prj/ch_sce_mine/MatAGen/outputs_example/368_Adv Elect Materials - 2019 - Yang - Further Examination of Interconnection in Conjugated Polymers for Organic Field%E2%80%90Effect/368_Adv Elect Materials - 2019 - Yang - Further Examination of Interconnection in Conjugated Polymers for Organic Field%E2%80%90Effect/pdf/368_Adv Elect Materials - 2019 - Yang - Further Examination of Interconnection in Conjugated Polymers for Organic Field%E2%80%90Effect.txt,text_mining_GPT_extended
P20(CB),naphthalene diimide-bithiophene copolymer,2-octyldodecyl and butyl,alkyl,2-octyldodecyl and butyl,regulate π-order to π-interconnection,OFET,electronic,N/A,N/A,N/A,N/A,N/A,N/A,N/A,N/A,N/A,N/A,N/A,N/A,N/A,N/A,3.79 Å,23.8 Å,annealed at 170 °C,spin-coated,N/A,Toluene,N/A,N/A,Face-on,368_Adv Elect Materials - 2019 - Yang - Further Examination of Interconnection in Conjugated Polymers for Organic Field%E2%80%90Effect.txt,scratch/prj/ch_sce_mine/MatAGen/outputs_example/368_Adv Elect Materials - 2019 - Yang - Further Examination of Interconnection in Conjugated Polymers for Organic Field%E2%80%90Effect/368_Adv Elect Materials - 2019 - Yang - Further Examination of Interconnection in Conjugated Polymers for Organic Field%E2%80%90Effect/pdf/368_Adv Elect Materials - 2019 - Yang - Further Examination of Interconnection in Conjugated Polymers for Organic Field%E2%80%90Effect.txt,text_mining_GPT_extended
P20(CB),naphthalene diimide-bithiophene copolymer,2-octyldodecyl and butyl,alkyl,2-octyldodecyl and butyl,regulate π-order to π-interconnection,OFET,electronic,N/A,N/A,N/A,N/A,N/A,N/A,N/A,N/A,N/A,N/A,N/A,N/A,N/A,N/A,3.84 Å,22.4 Å,annealed at 170 °C,spin-coated,N/A,Toluene,N/A,N/A,Edge-on,368_Adv Elect Materials - 2019 - Yang - Further Examination of Interconnection in Conjugated Polymers for Organic Field%E2%80%90Effect.txt,scratch/prj/ch_sce_mine/MatAGen/outputs_example/368_Adv Elect Materials - 2019 - Yang - Further Examination of Interconnection in Conjugated Polymers for Organic Field%E2%80%90Effect/368_Adv Elect Materials - 2019 - Yang - Further Examination of Interconnection in Conjugated Polymers for Organic Field%E2%80%90Effect/pdf/368_Adv Elect Materials - 2019 - Yang - Further Examination of Interconnection in Conjugated Polymers for Organic Field%E2%80%90Effect.txt,text_mining_GPT_extended
P5,naphthalene diimide-bithiophene copolymer,2-octyldodecyl and butyl,alkyl,2-octyldodecyl and butyl,regulate π-order to π-interconnection,OFET,electronic,N/A,N/A,N/A,N/A,N/A,N/A,0.31 cm2 V−1 s−1,N/A,N/A,N/A,N/A,N/A,N/A,N/A,N/A,N/A,N/A,spin-coated,N/A,Toluene,N/A,bottom-gate/top-contact,N/A,368_Adv Elect Materials - 2019 - Yang - Further Examination of Interconnection in Conjugated Polymers for Organic Field%E2%80%90Effect.txt,scratch/prj/ch_sce_mine/MatAGen/outputs_example/368_Adv Elect Materials - 2019 - Yang - Further Examination of Interconnection in Conjugated Polymers for Organic Field%E2%80%90Effect/368_Adv Elect Materials - 2019 - Yang - Further Examination of Interconnection in Conjugated Polymers for Organic Field%E2%80%90Effect/pdf/368_Adv Elect Materials - 2019 - Yang - Further Examination of Interconnection in Conjugated Polymers for Organic Field%E2%80%90Effect.txt,text_mining_GPT_extended
P0,naphthalene diimide-bithiophene copolymer,2-octyldodecyl,alkyl,2-octyldodecyl,regulate π-order to π-interconnection,OFET,electronic,N/A,N/A,N/A,N/A,N/A,N/A,0.06 cm2 V−1 s−1,N/A,N/A,N/A,N/A,N/A,N/A,N/A,N/A,N/A,N/A,spin-coated,N/A,Toluene,N/A,bottom-gate/top-contact,N/A,368_Adv Elect Materials - 2019 - Yang - Further Examination of Interconnection in Conjugated Polymers for Organic Field%E2%80%90Effect.txt,scratch/prj/ch_sce_mine/MatAGen/outputs_example/368_Adv Elect Materials - 2019 - Yang - Further Examination of Interconnection in Conjugated Polymers for Organic Field%E2%80%90Effect/368_Adv Elect Materials - 2019 - Yang - Further Examination of Interconnection in Conjugated Polymers for Organic Field%E2%80%90Effect/pdf/368_Adv Elect Materials - 2019 - Yang - Further Examination of Interconnection in Conjugated Polymers for Organic Field%E2%80%90Effect.txt,text_mining_GPT_extended
PQCDTB,quinacridone-alt-dithienylbenzothiadiazole,"N,N'-di(2-octyldodecyl) and octyloxy",alkyl; alkoxy,"N,N'-di(2-octyldodecyl); octyloxy","solubility, packing control",OPV,electronic,50 nm,N/A,49.8 kg/mol,96.0 kg/mol,1.92,N/A,N/A,N/A,N/A,1.6%,4.4 mA cm−2,0.76 V,47.5%,amorphous,3.7 Å,21.8 Å,1:1 P:PC61BM blend,spin-coating,o-dichlorobenzene (ODCB),toluene,N/A,ITO/PEDOT:PSS/active/BaF2/Ba/Al architecture,N/A,344_conjugated-polymer-consisting-of-quinacridone-and-benzothiadiazole-as-donor-materials-for-organic-photovoltaics.txt,scratch/prj/ch_sce_mine/MatAGen/outputs_example/344_conjugated-polymer-consisting-of-quinacridone-and-benzothiadiazole-as-donor-materials-for-organic-photovoltaics/344_conjugated-polymer-consisting-of-quinacridone-and-benzothiadiazole-as-donor-materials-for-organic-photovoltaics/pdf/344_conjugated-polymer-consisting-of-quinacridone-and-benzothiadiazole-as-donor-materials-for-organic-photovoltaics.txt,text_mining_GPT_extended
PQCDTB,quinacridone-alt-dithienylbenzothiadiazole,"N,N'-di(2-octyldodecyl) and octyloxy",alkyl; alkoxy,"N,N'-di(2-octyldodecyl); octyloxy","solubility, packing control",OPV,electronic,50 nm,N/A,49.8 kg/mol,96.0 kg/mol,1.92,N/A,N/A,N/A,N/A,2.5%,5.6 mA cm−2,0.79 V,55.8%,amorphous,3.7 Å,21.8 Å,1:1 P:PC71BM blend,spin-coating,o-dichlorobenzene (ODCB),toluene,N/A,ITO/PEDOT:PSS/active/BaF2/Ba/Al architecture,microphase separation; small fibril-type domain,344_conjugated-polymer-consisting-of-quinacridone-and-benzothiadiazole-as-donor-materials-for-organic-photovoltaics.txt,scratch/prj/ch_sce_mine/MatAGen/outputs_example/344_conjugated-polymer-consisting-of-quinacridone-and-benzothiadiazole-as-donor-materials-for-organic-photovoltaics/344_conjugated-polymer-consisting-of-quinacridone-and-benzothiadiazole-as-donor-materials-for-organic-photovoltaics/pdf/344_conjugated-polymer-consisting-of-quinacridone-and-benzothiadiazole-as-donor-materials-for-organic-photovoltaics.txt,text_mining_GPT_extended
PQCDTB,quinacridone-alt-dithienylbenzothiadiazole,"N,N'-di(2-octyldodecyl) and octyloxy",alkyl; alkoxy,"N,N'-di(2-octyldodecyl); octyloxy","solubility, packing control",OPV,electronic,50 nm,N/A,49.8 kg/mol,96.0 kg/mol,1.92,N/A,N/A,N/A,N/A,2.3%,5.5 mA cm−2,0.77 V,54.6%,amorphous,3.7 Å,21.8 Å,1:2 P:PC71BM blend,spin-coating,o-dichlorobenzene (ODCB),toluene,N/A,ITO/PEDOT:PSS/active/BaF2/Ba/Al architecture,large domain; large-size phase separation,344_conjugated-polymer-consisting-of-quinacridone-and-benzothiadiazole-as-donor-materials-for-organic-photovoltaics.txt,scratch/prj/ch_sce_mine/MatAGen/outputs_example/344_conjugated-polymer-consisting-of-quinacridone-and-benzothiadiazole-as-donor-materials-for-organic-photovoltaics/344_conjugated-polymer-consisting-of-quinacridone-and-benzothiadiazole-as-donor-materials-for-organic-photovoltaics/pdf/344_conjugated-polymer-consisting-of-quinacridone-and-benzothiadiazole-as-donor-materials-for-organic-photovoltaics.txt,text_mining_GPT_extended
PCZDTB,carbazole-alt-dithienylbenzothiadiazole,octyloxy,alkoxy,octyloxy,N/A,OPV,electronic,50 nm,N/A,15.2 kg/mol,26.9 kg/mol,1.77,N/A,N/A,N/A,N/A,0.8%,3.3 mA cm−2,0.85 V,28.2%,N/A,4.3 Å,N/A,1:1 P:PC71BM blend,spin-coating,o-dichlorobenzene (ODCB),toluene,N/A,ITO/PEDOT:PSS/active/BaF2/Ba/Al architecture,"smooth morphology, no fibril domain",344_conjugated-polymer-consisting-of-quinacridone-and-benzothiadiazole-as-donor-materials-for-organic-photovoltaics.txt,scratch/prj/ch_sce_mine/MatAGen/outputs_example/344_conjugated-polymer-consisting-of-quinacridone-and-benzothiadiazole-as-donor-materials-for-organic-photovoltaics/344_conjugated-polymer-consisting-of-quinacridone-and-benzothiadiazole-as-donor-materials-for-organic-photovoltaics/pdf/344_conjugated-polymer-consisting-of-quinacridone-and-benzothiadiazole-as-donor-materials-for-organic-photovoltaics.txt,text_mining_GPT_extended
PCZDTB,carbazole-alt-dithienylbenzothiadiazole,octyloxy,alkoxy,octyloxy,N/A,OPV,electronic,50 nm,N/A,15.2 kg/mol,26.9 kg/mol,1.77,N/A,N/A,N/A,N/A,2.5%,7.2 mA cm−2,0.85 V,40.1%,N/A,4.3 Å,N/A,1:4 P:PC71BM blend,spin-coating,o-dichlorobenzene (ODCB),toluene,N/A,ITO/PEDOT:PSS/active/BaF2/Ba/Al architecture,"smooth morphology, no fibril domain",344_conjugated-polymer-consisting-of-quinacridone-and-benzothiadiazole-as-donor-materials-for-organic-photovoltaics.txt,scratch/prj/ch_sce_mine/MatAGen/outputs_example/344_conjugated-polymer-consisting-of-quinacridone-and-benzothiadiazole-as-donor-materials-for-organic-photovoltaics/344_conjugated-polymer-consisting-of-quinacridone-and-benzothiadiazole-as-donor-materials-for-organic-photovoltaics/pdf/344_conjugated-polymer-consisting-of-quinacridone-and-benzothiadiazole-as-donor-materials-for-organic-photovoltaics.txt,text_mining_GPT_extended
P1,BIID-BT-BIID,largest side chain volume and density,alkyl,long,increase solubility; reduce side chain density,OFET,electronic,N/A,N/A,38.4 kDa,N/A,2.8,N/A,N/A,N/A,N/A,N/A,N/A,N/A,N/A,highly-ordered lamellae,N/A,N/A,annealed at 200 1C,solution-processed,chloroform,chlorobenzene,N/A,bottom-gate/top-contact (BGTC),extremely poor film-forming features,380_c9tc02021g.txt,scratch/prj/ch_sce_mine/MatAGen/outputs_example/380_c9tc02021g/380_c9tc02021g/pdf/380_c9tc02021g.txt,text_mining_GPT_extended
P2,BIID-BT-BIID,lower side chain density and volume,alkyl,long,increase solubility; reduce side chain density,OFET,electronic,N/A,N/A,33.1 kDa,N/A,3.2,N/A,N/A,N/A,N/A,N/A,N/A,N/A,N/A,highly-ordered lamellae,N/A,N/A,annealed at 200 1C,solution-processed,chloroform,chlorobenzene,N/A,bottom-gate/top-contact (BGTC),edge-on orientation,380_c9tc02021g.txt,scratch/prj/ch_sce_mine/MatAGen/outputs_example/380_c9tc02021g/380_c9tc02021g/pdf/380_c9tc02021g.txt,text_mining_GPT_extended
P3,BAID-BT-BAID,bulky side chain volume and density,alkyl,long,increase solubility; packing control,OFET,electronic,N/A,N/A,39.5 kDa,N/A,2.5,N/A,N/A,N/A,N/A,N/A,N/A,N/A,N/A,comparatively poor crystal structure,N/A,N/A,annealed at 200 1C,solution-processed,chloroform,chlorobenzene,N/A,bottom-gate/top-contact (BGTC),face-on orientation,380_c9tc02021g.txt,scratch/prj/ch_sce_mine/MatAGen/outputs_example/380_c9tc02021g/380_c9tc02021g/pdf/380_c9tc02021g.txt,text_mining_GPT_extended
P4,BAID-BT-BAID,lower side chain density and volume,alkyl,long,reduce side chain density; packing control,OFET,electronic,N/A,N/A,46.8 kDa,N/A,2.3,N/A,N/A,N/A,N/A,N/A,N/A,N/A,N/A,highly-ordered lamellae,N/A,N/A,annealed at 200 1C,solution-processed,chloroform,chlorobenzene,N/A,bottom-gate/top-contact (BGTC),edge-on orientation,380_c9tc02021g.txt,scratch/prj/ch_sce_mine/MatAGen/outputs_example/380_c9tc02021g/380_c9tc02021g/pdf/380_c9tc02021g.txt,text_mining_GPT_extended
P5,BAID-BT-BAID,branch point farther from backbone,alkyl,long,extend branching point positions; reduce side chain density,OFET,electronic,N/A,N/A,42.3 kDa,N/A,2.7,N/A,N/A,N/A,N/A,N/A,N/A,N/A,N/A,highly-ordered lamellae,N/A,N/A,annealed at 200 1C,solution-processed,chloroform,chlorobenzene,N/A,bottom-gate/top-contact (BGTC),edge-on orientation,380_c9tc02021g.txt,scratch/prj/ch_sce_mine/MatAGen/outputs_example/380_c9tc02021g/380_c9tc02021g/pdf/380_c9tc02021g.txt,text_mining_GPT_extended
P6 (PBAID3-2FBT),BAID-2FBT-BAID,reduced side chain density and volume,alkyl,long,reduce side chain density; extend branching point,OFET,electronic,N/A,N/A,40.6 kDa,N/A,2.6,1.31 cm2 V^-1 s^-1,1.31 cm2 V^-1 s^-1,N/A,N/A,N/A,N/A,N/A,N/A,highly-ordered lamellae,3.56 Å,N/A,annealed at 200 1C,solution-processed,chloroform,chlorobenzene,N/A,bottom-gate/top-contact (BGTC),highly-balanced ambipolar transport,380_c9tc02021g.txt,scratch/prj/ch_sce_mine/MatAGen/outputs_example/380_c9tc02021g/380_c9tc02021g/pdf/380_c9tc02021g.txt,text_mining_GPT_extended
P6 (PBAID3-2FBT),BAID-2FBT-BAID,reduced side chain density and volume,alkyl,long,reduce side chain density; extend branching point,OFET,electronic,N/A,N/A,40.6 kDa,N/A,2.6,1.68 cm2 V^-1 s^-1,1.37 cm2 V^-1 s^-1,N/A,N/A,N/A,N/A,N/A,N/A,highly-ordered lamellae,3.56 Å,N/A,after thermal annealing,solution-processed,chloroform,chlorobenzene,N/A,bottom-gate/top-contact (BGTC),highly-balanced ambipolar transport,380_c9tc02021g.txt,scratch/prj/ch_sce_mine/MatAGen/outputs_example/380_c9tc02021g/380_c9tc02021g/pdf/380_c9tc02021g.txt,text_mining_GPT_extended
P6 (PBAID3-2FBT),BAID-2FBT-BAID,reduced side chain density and volume,alkyl,long,reduce side chain density; extend branching point,OFET,electronic,N/A,N/A,40.6 kDa,N/A,2.6,0.428 cm2 V^-1 s^-1,0.276 cm2 V^-1 s^-1,N/A,N/A,N/A,N/A,N/A,N/A,highly-ordered lamellae,3.56 Å,N/A,after 173 day storage in dry glassware,solution-processed,chloroform,chlorobenzene,N/A,bottom-gate/top-contact (BGTC),high air stability,380_c9tc02021g.txt,scratch/prj/ch_sce_mine/MatAGen/outputs_example/380_c9tc02021g/380_c9tc02021g/pdf/380_c9tc02021g.txt,text_mining_GPT_extended
IDTBT,indacenodithiophene-co-benzothiadiazole,alkyl side chains,alkyl,N/A,increase edge-on orientation,OFET,electronic,about 150 nm,200 μm,110 kDa,280 kDa,2.55,0.94 ± 0.07 cm2 V−1 s−1,N/A,N/A,N/A,N/A,N/A,N/A,N/A,near-amorphous,4.36 Å,16.97 Å,drop-cast; neat chloroform,drop-casting,chloroform,N/A,N/A,Bottom-Gate Top-Contact (BGTC),face-on orientation dominated,394_increasing-the-content-of-edge-on-orientation-to-improve-the-hole-mobility-of-idtbt-film-by-the-van-der-waals.txt,scratch/prj/ch_sce_mine/MatAGen/outputs_example/394_increasing-the-content-of-edge-on-orientation-to-improve-the-hole-mobility-of-idtbt-film-by-the-van-der-waals/394_increasing-the-content-of-edge-on-orientation-to-improve-the-hole-mobility-of-idtbt-film-by-the-van-der-waals/pdf/394_increasing-the-content-of-edge-on-orientation-to-improve-the-hole-mobility-of-idtbt-film-by-the-van-der-waals.txt,text_mining_GPT_extended
IDTBT,indacenodithiophene-co-benzothiadiazole,alkyl side chains,alkyl,N/A,increase edge-on orientation,OFET,electronic,about 150 nm,200 μm,110 kDa,280 kDa,2.55,1.38 ± 0.06 cm2 V−1 s−1,N/A,N/A,N/A,N/A,N/A,N/A,N/A,N/A,4.33 Å,17.94 Å,drop-cast; 12C additive,drop-casting,chloroform,N/A,N/A,Bottom-Gate Top-Contact (BGTC),edge-on orientation 35%,394_increasing-the-content-of-edge-on-orientation-to-improve-the-hole-mobility-of-idtbt-film-by-the-van-der-waals.txt,scratch/prj/ch_sce_mine/MatAGen/outputs_example/394_increasing-the-content-of-edge-on-orientation-to-improve-the-hole-mobility-of-idtbt-film-by-the-van-der-waals/394_increasing-the-content-of-edge-on-orientation-to-improve-the-hole-mobility-of-idtbt-film-by-the-van-der-waals/pdf/394_increasing-the-content-of-edge-on-orientation-to-improve-the-hole-mobility-of-idtbt-film-by-the-van-der-waals.txt,text_mining_GPT_extended
IDTBT,indacenodithiophene-co-benzothiadiazole,alkyl side chains,alkyl,N/A,increase edge-on orientation,OFET,electronic,about 150 nm,200 μm,110 kDa,280 kDa,2.55,2.04 ± 0.16 cm2 V−1 s−1,N/A,N/A,N/A,N/A,N/A,N/A,N/A,N/A,4.30 Å,18.47 Å,drop-cast; 14C additive,drop-casting,chloroform,N/A,N/A,Bottom-Gate Top-Contact (BGTC),edge-on orientation 37%,394_increasing-the-content-of-edge-on-orientation-to-improve-the-hole-mobility-of-idtbt-film-by-the-van-der-waals.txt,scratch/prj/ch_sce_mine/MatAGen/outputs_example/394_increasing-the-content-of-edge-on-orientation-to-improve-the-hole-mobility-of-idtbt-film-by-the-van-der-waals/394_increasing-the-content-of-edge-on-orientation-to-improve-the-hole-mobility-of-idtbt-film-by-the-van-der-waals/pdf/394_increasing-the-content-of-edge-on-orientation-to-improve-the-hole-mobility-of-idtbt-film-by-the-van-der-waals.txt,text_mining_GPT_extended
IDTBT,indacenodithiophene-co-benzothiadiazole,alkyl side chains,alkyl,N/A,increase edge-on orientation,OFET,electronic,about 150 nm,200 μm,110 kDa,280 kDa,2.55,3.24 ± 0.19 cm2 V−1 s−1,N/A,N/A,N/A,N/A,N/A,N/A,N/A,N/A,4.19 Å,23.26 Å,drop-cast; 16C additive,drop-casting,chloroform,N/A,N/A,Bottom-Gate Top-Contact (BGTC),edge-on orientation 57%,394_increasing-the-content-of-edge-on-orientation-to-improve-the-hole-mobility-of-idtbt-film-by-the-van-der-waals.txt,scratch/prj/ch_sce_mine/MatAGen/outputs_example/394_increasing-the-content-of-edge-on-orientation-to-improve-the-hole-mobility-of-idtbt-film-by-the-van-der-waals/394_increasing-the-content-of-edge-on-orientation-to-improve-the-hole-mobility-of-idtbt-film-by-the-van-der-waals/pdf/394_increasing-the-content-of-edge-on-orientation-to-improve-the-hole-mobility-of-idtbt-film-by-the-van-der-waals.txt,text_mining_GPT_extended
