Repository: Rkl2023/Text-mining-postprocessing

Project overview
----------------
PolyStruct-Mine extracts polymer structural information from text-mined names (OPSIN + heuristics) and image-derived candidates (DECIMER/image pool). It standardizes backbone and side-chain representations, matches text rows to image candidates, and outputs repeat-unit SMILES with provenance, confidence, and audit logs.

Pipeline architecture (Layers 0–4)
1. Layer 0 — Standardization: Normalize schema/columns, clean names/SMILES, log schema report.
2. Layer 1 — Name → Structure: OPSIN (via JPype + local JAR) plus domain dictionaries/alkyl heuristics to derive backbone/sidechain SMILES from text.
3.

File: examples/304-403_extracted_data_text_mining_GPT.csv (part 9 of 12)
polymer_name,backbone,side_chain,side_chain_type,side_chain_length,side_chain_design_intent,device_type,transport_regime,film_thickness,channel_length,molecular_weight_mn,molecular_weight_mw,dispersity,mobility_h,mobility_e,capacitance,uc_star,pce,jsc,voc,ff,crystallinity,pi_pi_spacing,lamellar_spacing,experiment_condition,processing_method,processing_solvent,synthesis_solvent,electrolyte,measurement_method,notes,_source_file,_source_path,_config_name
P1,PDPPTVT,SiC8,alkyl,C8,N/A,OFET,electronic,N/A,50 μm,285 kDa,"909,000",3.19,1.70 ± 0.46/2.00 cm2 V−1 s−1,N/A,N/A,N/A,N/A,N/A,N/A,N/A,semi-crystalline,3.59 Å,25.2 Å,annealed at 180 °C under vacuum for 30 min,spin-coated and annealed,chloroform,chlorobenzene (CB),N/A,bottom-gate/top-contact (BG/TC),edge-on orientation,399_study-on-intrinsic-stretchability-of-diketopyrrolopyrrole-based-%CF%80-conjugated-copolymers-with-poly%28acryl-amide%29-side.txt,scratch/prj/ch_sce_mine/MatAGen/outputs_example/399_study-on-intrinsic-stretchability-of-diketopyrrolopyrrole-based-%CF%80-conjugated-copolymers-with-poly%28acryl-amide%29-side/399_study-on-intrinsic-stretchability-of-diketopyrrolopyrrole-based-%CF%80-conjugated-copolymers-with-poly%28acryl-amide%29-side/pdf/399_study-on-intrinsic-stretchability-of-diketopyrrolopyrrole-based-%CF%80-conjugated-copolymers-with-poly%28acryl-amide%29-side.txt,text_mining_GPT_extended
P2,PDPPTVT,SiC8 and PAM-incorporated alkyl side chain,"alkyl, PAM",C8; PAM5,hydrogen-bonding network serving as sacrificial bonding,OFET,electronic,N/A,50 μm,116 kDa,"295,000",2.54,0.90 ± 0.06/0.97 cm2 V−1 s−1,N/A,N/A,N/A,N/A,N/A,N/A,N/A,semi-crystalline,3.58 Å,25.7 Å,annealed at 180 °C under vacuum for 30 min,spin-coated and annealed,chloroform,chlorobenzene (CB),N/A,bottom-gate/top-contact (BG/TC),edge-on orientation,399_study-on-intrinsic-stretchability-of-diketopyrrolopyrrole-based-%CF%80-conjugated-copolymers-with-poly%28acryl-amide%29-side.txt,scratch/prj/ch_sce_mine/MatAGen/outputs_example/399_study-on-intrinsic-stretchability-of-diketopyrrolopyrrole-based-%CF%80-conjugated-copolymers-with-poly%28acryl-amide%29-side/399_study-on-intrinsic-stretchability-of-diketopyrrolopyrrole-based-%CF%80-conjugated-copolymers-with-poly%28acryl-amide%29-side/pdf/399_study-on-intrinsic-stretchability-of-diketopyrrolopyrrole-based-%CF%80-conjugated-copolymers-with-poly%28acryl-amide%29-side.txt,text_mining_GPT_extended
P3,PDPPTVT,SiC8 and PAM-incorporated alkyl side chain,"alkyl, PAM",C8; PAM5,hydrogen-bonding network serving as sacrificial bonding,OFET,electronic,N/A,50 μm,82.1 kDa,"247,000",3.00,0.67 ± 0.07/0.74 cm2 V−1 s−1,N/A,N/A,N/A,N/A,N/A,N/A,N/A,semi-crystalline,3.58 Å,27.4 Å,annealed at 180 °C under vacuum for 30 min,spin-coated and annealed,chloroform,chlorobenzene (CB),N/A,bottom-gate/top-contact (BG/TC),edge-on orientation,399_study-on-intrinsic-stretchability-of-diketopyrrolopyrrole-based-%CF%80-conjugated-copolymers-with-poly%28acryl-amide%29-side.txt,scratch/prj/ch_sce_mine/MatAGen/outputs_example/399_study-on-intrinsic-stretchability-of-diketopyrrolopyrrole-based-%CF%80-conjugated-copolymers-with-poly%28acryl-amide%29-side/399_study-on-intrinsic-stretchability-of-diketopyrrolopyrrole-based-%CF%80-conjugated-copolymers-with-poly%28acryl-amide%29-side/pdf/399_study-on-intrinsic-stretchability-of-diketopyrrolopyrrole-based-%CF%80-conjugated-copolymers-with-poly%28acryl-amide%29-side.txt,text_mining_GPT_extended
P4,PDPPTVT,SiC8 and PAM-incorporated alkyl side chain,"alkyl, PAM",C8; PAM5,hydrogen-bonding network serving as sacrificial bonding,OFET,electronic,N/A,50 μm,45.5 kDa,"80,000",1.76,0.39 ± 0.02/0.42 cm2 V−1 s−1,N/A,N/A,N/A,N/A,N/A,N/A,N/A,semi-crystalline,3.58 Å,26.1 Å,annealed at 180 °C under vacuum for 30 min,spin-coated and annealed,chloroform,chlorobenzene (CB),N/A,bottom-gate/top-contact (BG/TC),amorphous nature,399_study-on-intrinsic-stretchability-of-diketopyrrolopyrrole-based-%CF%80-conjugated-copolymers-with-poly%28acryl-amide%29-side.txt,scratch/prj/ch_sce_mine/MatAGen/outputs_example/399_study-on-intrinsic-stretchability-of-diketopyrrolopyrrole-based-%CF%80-conjugated-copolymers-with-poly%28acryl-amide%29-side/399_study-on-intrinsic-stretchability-of-diketopyrrolopyrrole-based-%CF%80-conjugated-copolymers-with-poly%28acryl-amide%29-side/pdf/399_study-on-intrinsic-stretchability-of-diketopyrrolopyrrole-based-%CF%80-conjugated-copolymers-with-poly%28acryl-amide%29-side.txt,text_mining_GPT_extended
P5,PDPPSe,SiC8 and PAM-incorporated alkyl side chain,"alkyl, PAM",C8; PAM5,hydrogen-bonding network serving as sacrificial bonding,OFET,electronic,N/A,50 μm,97.8 kDa,"148,000",1.51,0.74 ± 0.14/0.96 cm2 V−1 s−1,0.02 cm2 V−1 s−1,N/A,N/A,N/A,N/A,N/A,N/A,semi-crystalline,3.64 Å,30.1 Å,annealed at 180 °C under vacuum for 30 min,spin-coated and annealed,chloroform,chlorobenzene (CB),N/A,bottom-gate/top-contact (BG/TC),less-cracked surface,399_study-on-intrinsic-stretchability-of-diketopyrrolopyrrole-based-%CF%80-conjugated-copolymers-with-poly%28acryl-amide%29-side.txt,scratch/prj/ch_sce_mine/MatAGen/outputs_example/399_study-on-intrinsic-stretchability-of-diketopyrrolopyrrole-based-%CF%80-conjugated-copolymers-with-poly%28acryl-amide%29-side/399_study-on-intrinsic-stretchability-of-diketopyrrolopyrrole-based-%CF%80-conjugated-copolymers-with-poly%28acryl-amide%29-side/pdf/399_study-on-intrinsic-stretchability-of-diketopyrrolopyrrole-based-%CF%80-conjugated-copolymers-with-poly%28acryl-amide%29-side.txt,text_mining_GPT_extended
P6,PDPPTVT,PAM (100%),PAM,PAM5,hydrogen-bonding network (high PAM content),OFET,electronic,N/A,50 μm,6.9 kDa,8×10^0,1.18,0.028 ± 0.003/0.030 cm2 V−1 s−1,N/A,N/A,N/A,N/A,N/A,N/A,N/A,amorphous,N/A,N/A,annealed at 180 °C under vacuum for 30 min,spin-coated and annealed,chloroform,chlorobenzene (CB),N/A,bottom-gate/top-contact (BG/TC),amorphous nature,399_study-on-intrinsic-stretchability-of-diketopyrrolopyrrole-based-%CF%80-conjugated-copolymers-with-poly%28acryl-amide%29-side.txt,scratch/prj/ch_sce_mine/MatAGen/outputs_example/399_study-on-intrinsic-stretchability-of-diketopyrrolopyrrole-based-%CF%80-conjugated-copolymers-with-poly%28acryl-amide%29-side/399_study-on-intrinsic-stretchability-of-diketopyrrolopyrrole-based-%CF%80-conjugated-copolymers-with-poly%28acryl-amide%29-side/pdf/399_study-on-intrinsic-stretchability-of-diketopyrrolopyrrole-based-%CF%80-conjugated-copolymers-with-poly%28acryl-amide%29-side.txt,text_mining_GPT_extended
PAQM-BT,p-AQM (quinoid) + benzothiadiazole (BT) + two thiophenes,2-decyltetradecyl (DT),alkyl,2-decyltetradecyl (DT),solubility,OFET,electronic,N/A,N/A,16.2 kDa,N/A,N/A,0.31 cm2 V−1 s−1,N/A,N/A,N/A,N/A,N/A,N/A,N/A,N/A,N/A,no annealing,spin-coating,N/A,N/A,N/A,bottom-gate top-contact (BGTC),bimodal texture with both face-on and edge-on orientation,N/A,360_d1ta06383a.txt,scratch/prj/ch_sce_mine/MatAGen/outputs_example/360_d1ta06383a/360_d1ta06383a/pdf/360_d1ta06383a.txt,text_mining_GPT_extended
PAQM-BT,p-AQM (quinoid) + benzothiadiazole (BT) + two thiophenes,2-decyltetradecyl (DT),alkyl,2-decyltetradecyl (DT),solubility,OFET,electronic,N/A,N/A,16.2 kDa,N/A,N/A,1.53 cm2 V−1 s−1,N/A,N/A,N/A,N/A,N/A,N/A,N/A,N/A,N/A,annealed at 150 °C,spin-coating,N/A,N/A,N/A,bottom-gate top-contact (BGTC),bimodal texture,N/A,360_d1ta06383a.txt,scratch/prj/ch_sce_mine/MatAGen/outputs_example/360_d1ta06383a/360_d1ta06383a/pdf/360_d1ta06383a.txt,text_mining_GPT_extended
PAQM-BT,p-AQM (quinoid) + benzothiadiazole (BT) + two thiophenes,2-decyltetradecyl (DT),alkyl,2-decyltetradecyl (DT),solubility,OFET,electronic,N/A,N/A,16.2 kDa,N/A,N/A,5.10 cm2 V−1 s−1,N/A,N/A,N/A,N/A,N/A,N/A,N/A,N/A,N/A,annealed at 250 °C,spin-coating,N/A,N/A,N/A,bottom-gate top-contact (BGTC),pure edge-on orientation,N/A,360_d1ta06383a.txt,scratch/prj/ch_sce_mine/MatAGen/outputs_example/360_d1ta06383a/360_d1ta06383a/pdf/360_d1ta06383a.txt,text_mining_GPT_extended
PAQM-3T,p-AQM (quinoid) + terthiophene,2-decyltetradecyloxy side chains,alkyl,2-decyltetradecyloxy,N/A,OFET,electronic,N/A,N/A,N/A,N/A,N/A,0.54 cm2 V−1 s−1,N/A,N/A,N/A,N/A,N/A,N/A,N/A,N/A,N/A,annealed at 200 °C,N/A,N/A,N/A,N/A,N/A,bimodal texture,N/A,360_d1ta06383a.txt,scratch/prj/ch_sce_mine/MatAGen/outputs_example/360_d1ta06383a/360_d1ta06383a/pdf/360_d1ta06383a.txt,text_mining_GPT_extended
PT3B1,BT-terthiophene D–A backbone,N/A,N/A,N/A,N/A,OFET,electronic,N/A,N/A,N/A,N/A,N/A,6.10 × 10−4 cm2 V−1 s−1,N/A,N/A,N/A,N/A,N/A,N/A,N/A,N/A,N/A,N/A,N/A,N/A,N/A,N/A,N/A,N/A,N/A,360_d1ta06383a.txt,scratch/prj/ch_sce_mine/MatAGen/outputs_example/360_d1ta06383a/360_d1ta06383a/pdf/360_d1ta06383a.txt,text_mining_GPT_extended
P(NDI2HD-T2),NDI-bithiophene (NDI-T2) copolymer,2-hexyldecyl (2-HD),alkyl,2-hexyldecyl (2-HD),enhance electron mobility and device performance,OFET,electronic,N/A,50 µm,97.8 kg mol −1,N/A,2.8,N/A,1.90 cm 2 V −1 s −1,N/A,N/A,N/A,N/A,N/A,N/A,crystalline,3.84 Å,23.11 Å,thermal annealing 220 °C 30 min,spin-coating,chloroform,anhydrous toluene,N/A,bottom-gate top-contact (BGTC),densely packed molecular assembly,373_Adv Funct Materials - 2016 - Lee - Side Chain Optimization of Naphthalenediimide Bithiophene%E2%80%90Based Polymers to Enhance the.txt,scratch/prj/ch_sce_mine/MatAGen/outputs_example/373_Adv Funct Materials - 2016 - Lee - Side Chain Optimization of Naphthalenediimide Bithiophene%E2%80%90Based Polymers to Enhance the/373_Adv Funct Materials - 2016 - Lee - Side Chain Optimization of Naphthalenediimide Bithiophene%E2%80%90Based Polymers to Enhance the/pdf/373_Adv Funct Materials - 2016 - Lee - Side Chain Optimization of Naphthalenediimide Bithiophene%E2%80%90Based Polymers to Enhance the.txt,text_mining_GPT_extended
P(NDI2OD-T2),NDI-bithiophene (NDI-T2) copolymer,2-octyldodecyl (2-OD),alkyl,2-octyldodecyl (2-OD),enhance electron mobility and device performance,OFET,electronic,N/A,50 µm,71.0 kg mol −1,N/A,2.0,N/A,1.22 cm 2 V −1 s −1,N/A,N/A,N/A,N/A,N/A,N/A,semi-crystalline,3.90 Å,25.73 Å,thermal annealing 220 °C 30 min,spin-coating,chloroform,anhydrous toluene,N/A,bottom-gate top-contact (BGTC),N/A,373_Adv Funct Materials - 2016 - Lee - Side Chain Optimization of Naphthalenediimide Bithiophene%E2%80%90Based Polymers to Enhance the.txt,scratch/prj/ch_sce_mine/MatAGen/outputs_example/373_Adv Funct Materials - 2016 - Lee - Side Chain Optimization of Naphthalenediimide Bithiophene%E2%80%90Based Polymers to Enhance the/373_Adv Funct Materials - 2016 - Lee - Side Chain Optimization of Naphthalenediimide Bithiophene%E2%80%90Based Polymers to Enhance the/pdf/373_Adv Funct Materials - 2016 - Lee - Side Chain Optimization of Naphthalenediimide Bithiophene%E2%80%90Based Polymers to Enhance the.txt,text_mining_GPT_extended
P(NDI2DT-T2),NDI-bithiophene (NDI-T2) copolymer,2-decyltetradecyl (2-DT),alkyl,2-decyltetradecyl (2-DT),enhance electron mobility and device performance,OFET,electronic,N/A,50 µm,91.7 kg mol −1,N/A,2.5,N/A,0.39 cm 2 V −1 s −1,N/A,N/A,N/A,N/A,N/A,N/A,semi-crystalline,3.89 Å,27.06 Å,thermal annealing 220 °C 30 min,spin-coating,chloroform,anhydrous toluene,N/A,bottom-gate top-contact (BGTC),N/A,373_Adv Funct Materials - 2016 - Lee - Side Chain Optimization of Naphthalenediimide Bithiophene%E2%80%90Based Polymers to Enhance the.txt,scratch/prj/ch_sce_mine/MatAGen/outputs_example/373_Adv Funct Materials - 2016 - Lee - Side Chain Optimization of Naphthalenediimide Bithiophene%E2%80%90Based Polymers to Enhance the/373_Adv Funct Materials - 2016 - Lee - Side Chain Optimization of Naphthalenediimide Bithiophene%E2%80%90Based Polymers to Enhance the/pdf/373_Adv Funct Materials - 2016 - Lee - Side Chain Optimization of Naphthalenediimide Bithiophene%E2%80%90Based Polymers to Enhance the.txt,text_mining_GPT_extended
PTB7-Th:P(NDI2HD-T2),NDI-T2 acceptor with PTB7-Th donor,2-hexyldecyl (2-HD),alkyl,2-hexyldecyl (2-HD),enhance electron mobility and device performance,all-PSC,electronic,around 90–100 nm,N/A,N/A,N/A,N/A,9.79 × 10 −5 cm 2 V −1 s −1,6.18 × 10 −5 cm 2 V −1 s −1,N/A,N/A,6.11%,13.97 mA cm −2,0.82 V,0.53,crystalline,N/A,N/A,"D:A 1.3:1, 0.25 vol% DIO",spin-cast,chloroform with 0.25 vol% DIO,N/A,N/A,inverted stack ITO/ZnO/active/MoO3/Ag,better intermixed bulk-heterojunction morphology,373_Adv Funct Materials - 2016 - Lee - Side Chain Optimization of Naphthalenediimide Bithiophene%E2%80%90Based Polymers to Enhance the.txt,scratch/prj/ch_sce_mine/MatAGen/outputs_example/373_Adv Funct Materials - 2016 - Lee - Side Chain Optimization of Naphthalenediimide Bithiophene%E2%80%90Based Polymers to Enhance the/373_Adv Funct Materials - 2016 - Lee - Side Chain Optimization of Naphthalenediimide Bithiophene%E2%80%90Based Polymers to Enhance the/pdf/373_Adv Funct Materials - 2016 - Lee - Side Chain Optimization of Naphthalenediimide Bithiophene%E2%80%90Based Polymers to Enhance the.txt,text_mining_GPT_extended
PTB7-Th:P(NDI2OD-T2),NDI-T2 acceptor with PTB7-Th donor,2-octyldodecyl (2-OD),alkyl,2-octyldodecyl (2-OD),enhance electron mobility and device performance,all-PSC,electronic,around 90–100 nm,N/A,N/A,N/A,N/A,7.97 × 10 −5 cm 2 V −1 s −1,1.28 × 10 −5 cm 2 V −1 s −1,N/A,N/A,5.30%,12.36 mA cm −2,0.81 V,0.53,semi-crystalline,N/A,N/A,"D:A 1.3:1, 0.25 vol% DIO",spin-cast,chloroform with 0.25 vol% DIO,N/A,N/A,inverted stack ITO/ZnO/active/MoO3/Ag,higher domain purity,373_Adv Funct Materials - 2016 - Lee - Side Chain Optimization of Naphthalenediimide Bithiophene%E2%80%90Based Polymers to Enhance the.txt,scratch/prj/ch_sce_mine/MatAGen/outputs_example/373_Adv Funct Materials - 2016 - Lee - Side Chain Optimization of Naphthalenediimide Bithiophene%E2%80%90Based Polymers to Enhance the/373_Adv Funct Materials - 2016 - Lee - Side Chain Optimization of Naphthalenediimide Bithiophene%E2%80%90Based Polymers to Enhance the/pdf/373_Adv Funct Materials - 2016 - Lee - Side Chain Optimization of Naphthalenediimide Bithiophene%E2%80%90Based Polymers to Enhance the.txt,text_mining_GPT_extended
PTB7-Th:P(NDI2DT-T2),NDI-T2 acceptor with PTB7-Th donor,2-decyltetradecyl (2-DT),alkyl,2-decyltetradecyl (2-DT),enhance electron mobility and device performance,all-PSC,electronic,around 90–100 nm,N/A,N/A,N/A,N/A,1.21 × 10 −4 cm 2 V −1 s −1,1.57 × 10 −5 cm 2 V −1 s −1,N/A,N/A,4.31%,10.48 mA cm −2,0.82 V,0.50,semi-crystalline,N/A,N/A,"D:A 1.3:1, 0.25 vol% DIO",spin-cast,chloroform with 0.25 vol% DIO,N/A,N/A,inverted stack ITO/ZnO/active/MoO3/Ag,largely phase-separated and isolated domains,373_Adv Funct Materials - 2016 - Lee - Side Chain Optimization of Naphthalenediimide Bithiophene%E2%80%90Based Polymers to Enhance the.txt,scratch/prj/ch_sce_mine/MatAGen/outputs_example/373_Adv Funct Materials - 2016 - Lee - Side Chain Optimization of Naphthalenediimide Bithiophene%E2%80%90Based Polymers to Enhance the/373_Adv Funct Materials - 2016 - Lee - Side Chain Optimization of Naphthalenediimide Bithiophene%E2%80%90Based Polymers to Enhance the/pdf/373_Adv Funct Materials - 2016 - Lee - Side Chain Optimization of Naphthalenediimide Bithiophene%E2%80%90Based Polymers to Enhance the.txt,text_mining_GPT_extended
TsCDI monomer 1,semicoronenediimide core,"N,N'-Bis(1-hexylheptyl)",alkyl,1-hexylheptyl,N/A,N/A,N/A,N/A,N/A,N/A,N/A,N/A,N/A,N/A,N/A,N/A,N/A,N/A,N/A,N/A,N/A,N/A,in CHCl3,thin film on quartz,CHCl3,N/A,CH3CN/0.1 M [n-Bu4N]+[PF6]−,CV with glassy-carbon working electrode,N/A,N/A,402_synthesis-and-c-h-functionalization-chemistry-of-thiazole-semicoronenediimides-%28tscdis%29-and-coronenediimides-%28tcdis%29.txt,scratch/prj/ch_sce_mine/MatAGen/outputs_example/402_synthesis-and-c-h-functionalization-chemistry-of-thiazole-semicoronenediimides-%28tscdis%29-and-coronenediimides-%28tcdis%29/402_synthesis-and-c-h-functionalization-chemistry-of-thiazole-semicoronenediimides-%28tscdis%29-and-coronenediimides-%28tcdis%29/pdf/402_synthesis-and-c-h-functionalization-chemistry-of-thiazole-semicoronenediimides-%28tscdis%29-and-coronenediimides-%28tcdis%29.txt,text_mining_GPT_extended
TCDI monomer 2,coronenediimide core,"N,N'-bis(1-nonyldecyl)",alkyl,1-nonyldecyl,N/A,N/A,N/A,N/A,N/A,N/A,N/A,N/A,N/A,N/A,N/A,N/A,N/A,N/A,N/A,N/A,N/A,N/A,in CHCl3,thin film on quartz,CHCl3,N/A,CH3CN/0.1 M [n-Bu4N]+[PF6]−,CV with glassy-carbon working electrode,N/A,N/A,402_synthesis-and-c-h-functionalization-chemistry-of-thiazole-semicoronenediimides-%28tscdis%29-and-coronenediimides-%28tcdis%29.txt,scratch/prj/ch_sce_mine/MatAGen/outputs_example/402_synthesis-and-c-h-functionalization-chemistry-of-thiazole-semicoronenediimides-%28tscdis%29-and-coronenediimides-%28tcdis%29/402_synthesis-and-c-h-functionalization-chemistry-of-thiazole-semicoronenediimides-%28tscdis%29-and-coronenediimides-%28tcdis%29/pdf/402_synthesis-and-c-h-functionalization-chemistry-of-thiazole-semicoronenediimides-%28tscdis%29-and-coronenediimides-%28tcdis%29.txt,text_mining_GPT_extended
TsCDI monomer 4,semicoronenediimide core,"N,N'-bis(2-octyl-dodecyl)",alkyl,2-octyl-dodecyl,N/A,N/A,N/A,N/A,N/A,N/A,N/A,N/A,N/A,N/A,N/A,N/A,N/A,N/A,N/A,N/A,N/A,N/A,solid state red-shift,thin film on quartz,CHCl3,N/A,CH3CN/0.1 M [n-Bu4N]+[PF6]−,CV with glassy-carbon working electrode,less branched side chain,N/A,402_synthesis-and-c-h-functionalization-chemistry-of-thiazole-semicoronenediimides-%28tscdis%29-and-coronenediimides-%28tcdis%29.txt,scratch/prj/ch_sce_mine/MatAGen/outputs_example/402_synthesis-and-c-h-functionalization-chemistry-of-thiazole-semicoronenediimides-%28tscdis%29-and-coronenediimides-%28tcdis%29/402_synthesis-and-c-h-functionalization-chemistry-of-thiazole-semicoronenediimides-%28tscdis%29-and-coronenediimides-%28tcdis%29/pdf/402_synthesis-and-c-h-functionalization-chemistry-of-thiazole-semicoronenediimides-%28tscdis%29-and-coronenediimides-%28tcdis%29.txt,text_mining_GPT_extended
TsCDI dimer 12,TsCDI dimer,"N,N'-bis(2-octyl-dodecyl)",alkyl,2-octyl-dodecyl,N/A,N/A,N/A,N/A,N/A,N/A,N/A,N/A,N/A,N/A,N/A,N/A,N/A,N/A,N/A,N/A,N/A,N/A,solid thin film,thin film on quartz,CHCl3,DMF,N/A,CV with glassy-carbon working electrode,significant aggregation,N/A,402_synthesis-and-c-h-functionalization-chemistry-of-thiazole-semicoronenediimides-%28tscdis%29-and-coronenediimides-%28tcdis%29.txt,scratch/prj/ch_sce_mine/MatAGen/outputs_example/402_synthesis-and-c-h-functionalization-chemistry-of-thiazole-semicoronenediimides-%28tscdis%29-and-coronenediimides-%28tcdis%29/402_synthesis-and-c-h-functionalization-chemistry-of-thiazole-semicoronenediimides-%28tscdis%29-and-coronenediimides-%28tcdis%29/pdf/402_synthesis-and-c-h-functionalization-chemistry-of-thiazole-semicoronenediimides-%28tscdis%29-and-coronenediimides-%28tcdis%29.txt,text_mining_GPT_extended
TsCDI triad 13,"TsCDI-2,5-thiophene triad","N,N'-bis(2-octyl-dodecyl)",alkyl,2-octyl-dodecyl,N/A,N/A,N/A,N/A,N/A,N/A,N/A,N/A,N/A,N/A,N/A,N/A,N/A,N/A,N/A,N/A,N/A,N/A,broader absorption bands,thin film on quartz,CHCl3,DMF,N/A,CV with glassy-carbon working electrode,significant aggregation,N/A,402_synthesis-and-c-h-functionalization-chemistry-of-thiazole-semicoronenediimides-%28tscdis%29-and-coronenediimides-%28tcdis%29.txt,scratch/prj/ch_sce_mine/MatAGen/outputs_example/402_synthesis-and-c-h-functionalization-chemistry-of-thiazole-semicoronenediimides-%28tscdis%29-and-coronenediimides-%28tcdis%29/402_synthesis-and-c-h-functionalization-chemistry-of-thiazole-semicoronenediimides-%28tscdis%29-and-coronenediimides-%28tcdis%29/pdf/402_synthesis-and-c-h-functionalization-chemistry-of-thiazole-semicoronenediimides-%28tscdis%29-and-coronenediimides-%28tcdis%29.txt,text_mining_GPT_extended
TsCDI triad 16,"TsCDI-thieno[3,2-b]thiophene triad","N,N'-bis(2-octyl-dodecyl)",alkyl,2-octyl-dodecyl,N/A,N/A,N/A,N/A,N/A,N/A,N/A,N/A,N/A,N/A,N/A,N/A,N/A,N/A,N/A,N/A,N/A,N/A,in CHCl3,thin film on quartz,CHCl3,DMF,N/A,CV with glassy-carbon working electrode,significant aggregation,N/A,402_synthesis-and-c-h-functionalization-chemistry-of-thiazole-semicoronenediimides-%28tscdis%29-and-coronenediimides-%28tcdis%29.txt,scratch/prj/ch_sce_mine/MatAGen/outputs_example/402_synthesis-and-c-h-functionalization-chemistry-of-thiazole-semicoronenediimides-%28tscdis%29-and-coronenediimides-%28tcdis%29/402_synthesis-and-c-h-functionalization-chemistry-of-thiazole-semicoronenediimides-%28tscdis%29-and-coronenediimides-%28tcdis%29/pdf/402_synthesis-and-c-h-functionalization-chemistry-of-thiazole-semicoronenediimides-%28tscdis%29-and-coronenediimides-%28tcdis%29.txt,text_mining_GPT_extended
TCDI copolymer 22,alternating TCDI-thiophene copolymer,"N,N'-bis(1-nonyldecyl)",alkyl,1-nonyldecyl,N/A,N/A,N/A,N/A,N/A,35.5 kDa,66.4 kDa,1.9,N/A,N/A,N/A,N/A,N/A,N/A,N/A,N/A,N/A,N/A,Stille coupling polymerization,thin film on quartz,CHCl3,PhCH3,N/A,N/A,strong charge transfer band,N/A,402_synthesis-and-c-h-functionalization-chemistry-of-thiazole-semicoronenediimides-%28tscdis%29-and-coronenediimides-%28tcdis%29.txt,scratch/prj/ch_sce_mine/MatAGen/outputs_example/402_synthesis-and-c-h-functionalization-chemistry-of-thiazole-semicoronenediimides-%28tscdis%29-and-coronenediimides-%28tcdis%29/402_synthesis-and-c-h-functionalization-chemistry-of-thiazole-semicoronenediimides-%28tscdis%29-and-coronenediimides-%28tcdis%29/pdf/402_synthesis-and-c-h-functionalization-chemistry-of-thiazole-semicoronenediimides-%28tscdis%29-and-coronenediimides-%28tcdis%29.txt,text_mining_GPT_extended
S-LBG,silaindacenodithiophene donor core; DPP linkers; dicyanomethylene rhodanine end groups,siloxane-terminated side chains,siloxane,N/A,enhance solubility; packing control,OFET,electronic,N/A,20 μm,N/A,3073.2567,N/A,0.×10^2 cm2 V−1 s−1,N/A,N/A,N/A,N/A,N/A,N/A,N/A,crystalline,0.659 nm,N/A,annealed 150 ◦C; slow-cooling 1 ◦C/min,spin-coating,"1,2-dichlorobenzene (DCB; 5 mg mL−1)",chloroform,N/A,top-gate/bottom-contact (TG/BC),edge-on oriented close-packing microstructures,400_1-s2.0-S0143720822009627-main.txt,scratch/prj/ch_sce_mine/MatAGen/outputs_example/400_1-s2.0-S0143720822009627-main/400_1-s2.0-S0143720822009627-main/pdf/400_1-s2.0-S0143720822009627-main.txt,text_mining_GPT_extended
S-LBG,silaindacenodithiophene donor core; DPP linkers; dicyanomethylene rhodanine end groups,siloxane-terminated side chains,siloxane,N/A,enhance solubility; packing control,OFET,electronic,N/A,20 μm,N/A,3073.2567,N/A,0.060 cm2 V−1 s−1,N/A,N/A,N/A,N/A,N/A,N/A,N/A,crystalline,0.31 nm,N/A,annealed 150 ◦C; fast-cooling (rapid),spin-coating,"1,2-dichlorobenzene (DCB; 5 mg mL−1)",chloroform,N/A,top-gate/bottom-contact (TG/BC),RMS roughness 1.69 nm,400_1-s2.0-S0143720822009627-main.txt,scratch/prj/ch_sce_mine/MatAGen/outputs_example/400_1-s2.0-S0143720822009627-main/400_1-s2.0-S0143720822009627-main/pdf/400_1-s2.0-S0143720822009627-main.txt,text_mining_GPT_extended
PBDTBTz-T,BDT-T donor and BTz acceptor D–A backbone,alkyl side chains,alkyl,N/A,N/A,OPV,electronic,N/A,N/A,22.2 KDa,44.0 K,1.98,7.11 × 10 −3 cm 2 V −1 s −1,N/A,N/A,N/A,N/A,N/A,N/A,N/A,crystalline,3.64 Å,22.6 Å,drop-cast from CHCl 3,drop-cast,CHCl 3,dry toluene,N/A,SCLC ITO/PEDOT:PSS/PBDTBTz-T/Au,highly coplanar and crystalline structure,350_Macromolecular Rapid Communications - 2016 - Wang - Broad Bandgap D A Copolymer Based on Bithiazole Acceptor Unit for.txt,scratch/prj/ch_sce_mine/MatAGen/outputs_example/350_Macromolecular Rapid Communications - 2016 - Wang - Broad Bandgap D A Copolymer Based on Bithiazole Acceptor Unit for/350_Macromolecular Rapid Communications - 2016 - Wang - Broad Bandgap D A Copolymer Based on Bithiazole Acceptor Unit for/pdf/350_Macromolecular Rapid Communications - 2016 - Wang - Broad Bandgap D A Copolymer Based on Bithiazole Acceptor Unit for.txt,text_mining_GPT_extended
PBDTBTz-T,BDT-T donor and BTz acceptor D–A backbone,alkyl side chains,alkyl,N/A,N/A,OPV,electronic,N/A,N/A,22.2 KDa,44.0 K,1.98,N/A,N/A,N/A,N/A,3.99%,8.56 mA cm −2,0.93 V,50.0%,crystalline,3.64 Å,22.6 Å,D/A ratio 1:1.5 (60% PC 71 BM),spin-coated,o-DCB,dry toluene,N/A,ITO/PEDOT:PSS/active layer/Ca/Al,N/A,350_Macromolecular Rapid Communications - 2016 - Wang - Broad Bandgap D A Copolymer Based on Bithiazole Acceptor Unit for.txt,scratch/prj/ch_sce_mine/MatAGen/outputs_example/350_Macromolecular Rapid Communications - 2016 - Wang - Broad Bandgap D A Copolymer Based on Bithiazole Acceptor Unit for/350_Macromolecular Rapid Communications - 2016 - Wang - Broad Bandgap D A Copolymer Based on Bithiazole Acceptor Unit for/pdf/350_Macromolecular Rapid Communications - 2016 - Wang - Broad Bandgap D A Copolymer Based on Bithiazole Acceptor Unit for.txt,text_mining_GPT_extended
PBDTBTz-T,BDT-T donor and BTz acceptor D–A backbone,alkyl side chains,alkyl,N/A,N/A,OPV,electronic,N/A,N/A,22.2 KDa,44.0 K,1.98,N/A,N/A,N/A,N/A,5.32%,9.51 mA cm −2,0.91 V,61.5%,crystalline,3.64 Å,22.6 Å,D/A ratio 1:1 (50% PC 71 BM),spin-coated,o-DCB,dry toluene,N/A,ITO/PEDOT:PSS/active layer/Ca/Al,low absorption,350_Macromolecular Rapid Communications - 2016 - Wang - Broad Bandgap D A Copolymer Based on Bithiazole Acceptor Unit for.txt,scratch/prj/ch_sce_mine/MatAGen/outputs_example/350_Macromolecular Rapid Communications - 2016 - Wang - Broad Bandgap D A Copolymer Based on Bithiazole Acceptor Unit for/350_Macromolecular Rapid Communications - 2016 - Wang - Broad Bandgap D A Copolymer Based on Bithiazole Acceptor Unit for/pdf/350_Macromolecular Rapid Communications - 2016 - Wang - Broad Bandgap D A Copolymer Based on Bithiazole Acceptor Unit for.txt,text_mining_GPT_extended
PBDTBTz-T,BDT-T donor and BTz acceptor D–A backbone,alkyl side chains,alkyl,N/A,N/A,OPV,electronic,N/A,N/A,22.2 KDa,44.0 K,1.98,N/A,N/A,N/A,N/A,6.09%,10.53 mA cm −2,0.92 V,62.9%,crystalline,3.64 Å,22.6 Å,D/A ratio 1.5:1 (40% PC 71 BM),spin-coated,o-DCB,dry toluene,N/A,ITO/PEDOT:PSS/active layer/Ca/Al,appropriate D/A febril interpenetrating network,350_Macromolecular Rapid Communications - 2016 - Wang - Broad Bandgap D A Copolymer Based on Bithiazole Acceptor Unit for.txt,scratch/prj/ch_sce_mine/MatAGen/outputs_example/350_Macromolecular Rapid Communications - 2016 - Wang - Broad Bandgap D A Copolymer Based on Bithiazole Acceptor Unit for/350_Macromolecular Rapid Communications - 2016 - Wang - Broad Bandgap D A Copolymer Based on Bithiazole Acceptor Unit for/pdf/350_Macromolecular Rapid Communications - 2016 - Wang - Broad Bandgap D A Copolymer Based on Bithiazole Acceptor Unit for.txt,text_mining_GPT_extended
PBDTBTz-T,BDT-T donor and BTz acceptor D–A backbone,alkyl side chains,alkyl,N/A,N/A,OPV,electronic,N/A,N/A,22.2 KDa,44.0 K,1.98,N/A,N/A,N/A,N/A,4.96%,10.20 mA cm −2,0.91 V,53.4%,crystalline,3.64 Å,22.6 Å,D/A ratio 2:1 (33% PC 71 BM),spin-coated,o-DCB,dry toluene,N/A,ITO/PEDOT:PSS/active layer/Ca/Al,too large aggregation,350_Macromolecular Rapid Communications - 2016 - Wang - Broad Bandgap D A Copolymer Based on Bithiazole Acceptor Unit for.txt,scratch/prj/ch_sce_mine/MatAGen/outputs_example/350_Macromolecular Rapid Communications - 2016 - Wang - Broad Bandgap D A Copolymer Based on Bithiazole Acceptor Unit for/350_Macromolecular Rapid Communications - 2016 - Wang - Broad Bandgap D A Copolymer Based on Bithiazole Acceptor Unit for/pdf/350_Macromolecular Rapid Communications - 2016 - Wang - Broad Bandgap D A Copolymer Based on Bithiazole Acceptor Unit for.txt,text_mining_GPT_extended
PBDTBTz-T (2),BDT-T donor and BTz acceptor D–A backbone,alkyl side chains,alkyl,N/A,N/A,OPV,electronic,N/A,N/A,16.0 KDa,N/A,1.81,N/A,N/A,N/A,N/A,N/A,N/A,N/A,N/A,N/A,N/A,N/A,N/A,N/A,dry toluene,N/A,N/A,N/A,N/A,350_Macromolecular Rapid Communications - 2016 - Wang - Broad Bandgap D A Copolymer Based on Bithiazole Acceptor Unit for.txt,scratch/prj/ch_sce_mine/MatAGen/outputs_example/350_Macromolecular Rapid Communications - 2016 - Wang - Broad Bandgap D A Copolymer Based on Bithiazole Acceptor Unit for/350_Macromolecular Rapid Communications - 2016 - Wang - Broad Bandgap D A Copolymer Based on Bithiazole Acceptor Unit for/pdf/350_Macromolecular Rapid Communications - 2016 - Wang - Broad Bandgap D A Copolymer Based on Bithiazole Acceptor Unit for.txt,text_mining_GPT_extended
PBDTBTz-T (3),BDT-T donor and BTz acceptor D–A backbone,alkyl side chains,alkyl,N/A,N/A,OPV,electronic,N/A,N/A,18.1 KDa,N/A,1.72,N/A,N/A,N/A,N/A,N/A,N/A,N/A,N/A,N/A,N/A,N/A,N/A,N/A,dry toluene,N/A,N/A,N/A,N/A,350_Macromolecular Rapid Communications - 2016 - Wang - Broad Bandgap D A Copolymer Based on Bithiazole Acceptor Unit for.txt,scratch/prj/ch_sce_mine/MatAGen/outputs_example/350_Macromolecular Rapid Communications - 2016 - Wang - Broad Bandgap D A Copolymer Based on Bithiazole Acceptor Unit for/350_Macromolecular Rapid Communications - 2016 - Wang - Broad Bandgap D A Copolymer Based on Bithiazole Acceptor Unit for/pdf/350_Macromolecular Rapid Communications - 2016 - Wang - Broad Bandgap D A Copolymer Based on Bithiazole Acceptor Unit for.txt,text_mining_GPT_extended
P4TI,thiophene-alt-isoindigo,2-octyldodecyl (on isoindigo); no donor side chain,alkyl,2-octyldodecyl,solubility,OPV,electronic,56.7 nm,N/A,14 kDa,58 kDa,3.94,2.15  102 cm2(V1 s1),N/A,N/A,N/A,2.8 %,6.7 mA/cm2,0.82 V,48.9 %,crystalline,3.92 Å,17.53 Å,ODCB; 1:1 polymer:PC70BM,spin-coating,o-dichlorobenzene (ODCB),toluene,N/A,conventional (ITO/PEDOT:PSS/active/Al),face-on structure,329_1-s2.0-S0032386115301427-main.txt,scratch/prj/ch_sce_mine/MatAGen/outputs_example/329_1-s2.0-S0032386115301427-main/329_1-s2.0-S0032386115301427-main/pdf/329_1-s2.0-S0032386115301427-main.txt,text_mining_GPT_extended
P4TI-3,bithiophene-alt-isoindigo,2-octyldodecyl (on isoindigo); dodecyl (on donor),alkyl,dodecyl; 2-octyldodecyl,solubility,OPV,electronic,34.3 nm,N/A,14 kDa,29 kDa,2.07,5.64  104 cm2(V1 s1),N/A,N/A,N/A,0.48 %,1.3 mA/cm2,0.92 V,38.9 %,amorphous,N/A,N/A,ODCB; 1:2 polymer:PC70BM,spin-coating,o-dichlorobenzene (ODCB),toluene,N/A,conventional (ITO/PEDOT:PSS/active/Al),almost amorphous thin film,329_1-s2.0-S0032386115301427-main.txt,scratch/prj/ch_sce_mine/MatAGen/outputs_example/329_1-s2.0-S0032386115301427-main/329_1-s2.0-S0032386115301427-main/pdf/329_1-s2.0-S0032386115301427-main.txt,text_mining_GPT_extended
P4TI-4,bithiophene-alt-isoindigo,2-octyldodecyl (on isoindigo); dodecyl (on donor),alkyl,dodecyl; 2-octyldodecyl,solubility,OPV,electronic,35 nm,N/A,22 kDa,49 kDa,2.17,6.08  104 cm2(V1 s1),N/A,N/A,N/A,0.61 %,1.6 mA/cm2,0.82 V,46.4 %,semi-crystalline,N/A,22.54 Å,ODCB; 1:1 polymer:PC70BM,spin-coating,o-dichlorobenzene (ODCB),toluene,N/A,conventional (ITO/PEDOT:PSS/active/Al),edge-on orientation,329_1-s2.0-S0032386115301427-main.txt,scratch/prj/ch_sce_mine/MatAGen/outputs_example/329_1-s2.0-S0032386115301427-main/329_1-s2.0-S0032386115301427-main/pdf/329_1-s2.0-S0032386115301427-main.txt,text_mining_GPT_extended
P6TI-3,bithiophene-alt-isoindigo,2-octyldodecyl (on isoindigo); dodecyl (on donor),alkyl,dodecyl; 2-octyldodecyl,solubility,OPV,electronic,13.6 nm,N/A,13 kDa,22 kDa,1.69,4.03  103 cm2(V1 s1),N/A,N/A,N/A,1.8 %,5.6 mA/cm2,0.82 V,39.7 %,semi-crystalline,4.67 Å,N/A,ODCB; 1:2 polymer:PC70BM,spin-coating,o-dichlorobenzene (ODCB),toluene,N/A,conventional (ITO/PEDOT:PSS/active/Al),edge-on structure,329_1-s2.0-S0032386115301427-main.txt,scratch/prj/ch_sce_mine/MatAGen/outputs_example/329_1-s2.0-S0032386115301427-main/329_1-s2.0-S0032386115301427-main/pdf/329_1-s2.0-S0032386115301427-main.txt,text_mining_GPT_extended
P6TI-4,bithiophene-alt-isoindigo,2-octyldodecyl (on isoindigo); dodecyl (on donor),alkyl,dodecyl; 2-octyldodecyl,solubility,OPV,electronic,19.7 nm,N/A,17 kDa,28 kDa,1.65,5.80  102 cm2(V1 s1),N/A,N/A,N/A,3.2 %,6.3 mA/cm2,0.76 V,67.1 %,face-on rich,4.67×10^3.70 Å,24 Å,ODCB; 1:0.5 polymer:PC70BM,spin-coating,o-dichlorobenzene (ODCB),toluene,N/A,conventional (ITO/PEDOT:PSS/active/Al),face-on rich structure,329_1-s2.0-S0032386115301427-main.txt,scratch/prj/ch_sce_mine/MatAGen/outputs_example/329_1-s2.0-S0032386115301427-main/329_1-s2.0-S0032386115301427-main/pdf/329_1-s2.0-S0032386115301427-main.txt,text_mining_GPT_extended
P6TI-4,bithiophene-alt-isoindigo,2-octyldodecyl (on isoindigo); dodecyl (on donor),alkyl,dodecyl; 2-octyldodecyl,solubility,OPV,electronic,19.7 nm,N/A,17 kDa,28 kDa,1.65,5.80  102 cm2(V1 s1),N/A,N/A,N/A,2.8 %,6.4 mA/cm2,0.66 V,63.3 %,face-on rich,4.67×10^3.70 Å,24 Å,CB þ DIO; 1:2 polymer:PC70BM,spin-coating,chlorobenzene (CB) þ DIO,toluene,N/A,conventional (ITO/PEDOT:PSS/active/Al),face-on rich structure,329_1-s2.0-S0032386115301427-main.txt,scratch/prj/ch_sce_mine/MatAGen/outputs_example/329_1-s2.0-S0032386115301427-main/329_1-s2.0-S0032386115301427-main/pdf/329_1-s2.0-S0032386115301427-main.txt,text_mining_GPT_extended
P6TI-4,bithiophene-alt-isoindigo,2-octyldodecyl (on isoindigo); dodecyl (on donor),alkyl,dodecyl; 2-octyldodecyl,solubility,OPV,electronic,19.7 nm,N/A,17 kDa,28 kDa,1.65,5.80  102 cm2(V1 s1),N/A,N/A,N/A,3.5 %,7.2 mA/cm2,0.70 V,66.0 %,face-on rich,4.67×10^3.70 Å,24 Å,CB þ DIO; 1:2 polymer:PC70BM,spin-coating,chlorobenzene (CB) þ DIO,toluene,N/A,inverted (ITO/ZnO/active/MoO3/Ag),face-on rich structure,329_1-s2.0-S0032386115301427-main.txt,scratch/prj/ch_sce_mine/MatAGen/outputs_example/329_1-s2.0-S0032386115301427-main/329_1-s2.0-S0032386115301427-main/pdf/329_1-s2.0-S0032386115301427-main.txt,text_mining_GPT_extended
P1,isoindigo-based backbone,0 mol% urea-containing side chains,N/A,N/A,N/A,OFET,electronic,B40 nm,30 mm,13.0 kDa,59.5 kDa,4.6,0.016  0.015,N/A,N/A,N/A,N/A,N/A,N/A,N/A,N/A,N/A,approximately 20 Å,annealed at 200 1C,spin-cast,chlorobenzene (3 mg mL1),N/A,N/A,bottom-gate bottom-contact (BGBC),relatively smooth thin films,356_c8tc03438a.txt,scratch/prj/ch_sce_mine/MatAGen/outputs_example/356_c8tc03438a/356_c8tc03438a/pdf/356_c8tc03438a.txt,text_mining_GPT_extended
P2,isoindigo-based backbone,5 mol% urea-containing side chains,urea,hexyl,enable hydrogen bonding,OFET,electronic,B40 nm,30 mm,12.2 kDa,75.2 kDa,6.1,0.022  0.013,N/A,N/A,N/A,N/A,N/A,N/A,N/A,N/A,N/A,approximately 20 Å,annealed at 200 1C,spin-cast,chlorobenzene (3 mg mL1),N/A,N/A,bottom-gate bottom-contact (BGBC),involved in hydrogen bonds,356_c8tc03438a.txt,scratch/prj/ch_sce_mine/MatAGen/outputs_example/356_c8tc03438a/356_c8tc03438a/pdf/356_c8tc03438a.txt,text_mining_GPT_extended
P3,isoindigo-based backbone,10 mol% urea-containing side chains,urea,hexyl,enable hydrogen bonding,OFET,electronic,B40 nm,30 mm,8.7 kDa,33.8 kDa,3.9,0.022  0.006,N/A,N/A,N/A,N/A,N/A,N/A,N/A,N/A,N/A,approximately 20 Å,annealed at 200 1C,spin-cast,chlorobenzene (3 mg mL1),N/A,N/A,bottom-gate bottom-contact (BGBC),involved in hydrogen bonds,356_c8tc03438a.txt,scratch/prj/ch_sce_mine/MatAGen/outputs_example/356_c8tc03438a/356_c8tc03438a/pdf/356_c8tc03438a.txt,text_mining_GPT_extended
P4,isoindigo-based backbone,20 mol% urea-containing side chains,urea,hexyl,enable hydrogen bonding,OFET,electronic,B40 nm,30 mm,9.6 kDa,17.9 kDa,1.9,0.032  0.012,N/A,N/A,N/A,N/A,N/A,N/A,N/A,N/A,N/A,approximately 20 Å,annealed at 200 1C,spin-cast,chlorobenzene (3 mg mL1),N/A,N/A,bottom-gate bottom-contact (BGBC),involved in hydrogen bonds,356_c8tc03438a.txt,scratch/prj/ch_sce_mine/MatAGen/outputs_example/356_c8tc03438a/356_c8tc03438a/pdf/356_c8tc03438a.txt,text_mining_GPT_extended
P5,isoindigo-based backbone,5 mol% dodecyl side chains,alkyl,dodecyl,influence solid-state morphology,OFET,electronic,B40 nm,30 mm,9.9 kDa,64.0 kDa,6.4,0.041  0.012,N/A,N/A,N/A,N/A,N/A,N/A,N/A,N/A,N/A,approximately 20 Å,annealed at 200 1C,spin-cast,chlorobenzene (3 mg mL1),N/A,N/A,bottom-gate bottom-contact (BGBC),no phase separation at the nanoscale,356_c8tc03438a.txt,scratch/prj/ch_sce_mine/MatAGen/outputs_example/356_c8tc03438a/356_c8tc03438a/pdf/356_c8tc03438a.txt,text_mining_GPT_extended
P6,isoindigo-based backbone,10 mol% dodecyl side chains,alkyl,dodecyl,influence solid-state morphology,OFET,electronic,B40 nm,30 mm,16.8 kDa,102.7 kDa,6.1,0.010  0.003,N/A,N/A,N/A,N/A,N/A,N/A,N/A,N/A,N/A,approximately 20 Å,annealed at 200 1C,spin-cast,chlorobenzene (3 mg mL1),N/A,N/A,bottom-gate bottom-contact (BGBC),no phase separation at the nanoscale,356_c8tc03438a.txt,scratch/prj/ch_sce_mine/MatAGen/outputs_example/356_c8tc03438a/356_c8tc03438a/pdf/356_c8tc03438a.txt,text_mining_GPT_extended
P7,isoindigo-based backbone,20 mol% dodecyl side chains,alkyl,dodecyl,influence solid-state morphology,OFET,electronic,B40 nm,30 mm,7.0 kDa,21.1 kDa,3.0,0.0073  0.0058,N/A,N/A,N/A,N/A,N/A,N/A,N/A,N/A,N/A,approximately 20 Å,annealed at 200 1C,spin-cast,chlorobenzene (3 mg mL1),N/A,N/A,bottom-gate bottom-contact (BGBC),no phase separation at the nanoscale,356_c8tc03438a.txt,scratch/prj/ch_sce_mine/MatAGen/outputs_example/356_c8tc03438a/356_c8tc03438a/pdf/356_c8tc03438a.txt,text_mining_GPT_extended
PEGA13,DG-TDPP-containing polythiophene backbone,tert-butyl-substituted triphenylamine (tTPA)-containing moieties,tTPA-containing pendant,N/A,improve solubility; promote charge balance and conjugation,OPV,electronic,N/A,N/A,13.5 kg mol−1,28.4 kg mol−1,N/A,1.79  105 cm2 V1 s1,N/A,N/A,N/A,1.1,5.8,0.61,0.32,N/A,N/A,N/A,annealing at 110 C for 10 min,"spin-coating (1500 rpm, 30 s)",o-DCB,dry toluene,N/A,ITO-coated glass/HTM/photoactive layer/LiF/Al,phase-separated interpenetrating network with sizable PC61BM domains,349_c6ra26245g.txt,scratch/prj/ch_sce_mine/MatAGen/outputs_example/349_c6ra26245g/349_c6ra26245g/pdf/349_c6ra26245g.txt,text_mining_GPT_extended
PEGA13,DG-TDPP-containing polythiophene backbone,tert-butyl-substituted triphenylamine (tTPA)-containing moieties,tTPA-containing pendant,N/A,improve solubility; promote charge balance and conjugation,OPV,electronic,N/A,N/A,13.5 kg mol−1,28.4 kg mol−1,N/A,2.04  105 cm2 V1 s1,N/A,N/A,N/A,2.0,7.7,0.63,0.41,N/A,N/A,N/A,annealing at 110 C for 10 min,"spin-coating (1500 rpm, 30 s)",o-DCB,dry toluene,N/A,ITO-coated glass/HTM/photoactive layer/LiF/Al,phase-separated interpenetrating network with sizable PC61BM domains,349_c6ra26245g.txt,scratch/prj/ch_sce_mine/MatAGen/outputs_example/349_c6ra26245g/349_c6ra26245g/pdf/349_c6ra26245g.txt,text_mining_GPT_extended
PEGA13,DG-TDPP-containing polythiophene backbone,tert-butyl-substituted triphenylamine (tTPA)-containing moieties,tTPA-containing pendant,N/A,improve solubility; promote charge balance and conjugation,OPV,electronic,N/A,N/A,13.5 kg mol−1,28.4 kg mol−1,N/A,1.86  105 cm2 V1 s1,N/A,N/A,N/A,1.6,6.7,0.60,0.40,N/A,N/A,N/A,annealing at 110 C for 10 min,"spin-coating (1500 rpm, 30 s)",o-DCB,dry toluene,N/A,ITO-coated glass/HTM/photoactive layer/LiF/Al,phase-separated interpenetrating network with sizable PC61BM domains,349_c6ra26245g.txt,scratch/prj/ch_sce_mine/MatAGen/outputs_example/349_c6ra26245g/349_c6ra26245g/pdf/349_c6ra26245g.txt,text_mining_GPT_extended
PEGA12,DG-TDPP-containing polythiophene backbone,tert-butyl-substituted triphenylamine (tTPA)-containing moieties,tTPA-containing pendant,N/A,improve solubility; promote charge balance and conjugation,OPV,electronic,N/A,N/A,7.8 kg mol−1,16.4 kg mol−1,N/A,1.54  105 cm2 V1 s1,N/A,N/A,N/A,0.3,2.9,0.35,0.32,N/A,N/A,N/A,annealing at 110 C for 10 min,"spin-coating (1500 rpm, 30 s)",o-DCB,dry toluene,N/A,ITO-coated glass/HTM/photoactive layer/LiF/Al,poorer hole mobilities,349_c6ra26245g.txt,scratch/prj/ch_sce_mine/MatAGen/outputs_example/349_c6ra26245g/349_c6ra26245g/pdf/349_c6ra26245g.txt,text_mining_GPT_extended
PEGA11,DG-TDPP-containing polythiophene backbone,tert-butyl-substituted triphenylamine (tTPA)-containing moieties,tTPA-containing pendant,N/A,improve solubility; promote charge balance and conjugation,OPV,electronic,N/A,N/A,6.5 kg mol−1,14.5 kg mol−1,N/A,1.36  105 cm2 V1 s1,N/A,N/A,N/A,0.5,3.2,0.51,0.33,N/A,N/A,N/A,annealing at 110 C for 10 min,"spin-coating (1500 rpm, 30 s)",o-DCB,dry toluene,N/A,ITO-coated glass/HTM/photoactive layer/LiF/Al,poorer hole mobilities,349_c6ra26245g.txt,scratch/prj/ch_sce_mine/MatAGen/outputs_example/349_c6ra26245g/349_c6ra26245g/pdf/349_c6ra26245g.txt,text_mining_GPT_extended
PEGA13,DG-TDPP-containing polythiophene backbone,tert-butyl-substituted triphenylamine (tTPA)-containing moieties,tTPA-containing pendant,N/A,improve solubility; promote charge balance and conjugation,OPV,electronic,N/A,N/A,13.5 kg mol−1,28.4 kg mol−1,N/A,3.17  105 cm2 V1 s1,N/A,N/A,N/A,2.5,9.0,0.67,0.42,N/A,N/A,N/A,annealing at 110 C for 10 min,"spin-coating (1500 rpm, 30 s)",o-DCB,dry toluene,N/A,ITO-coated glass/HTM/photoactive layer/LiF/Al,phase-separated interpenetrating networks with sizable domains,349_c6ra26245g.txt,scratch/prj/ch_sce_mine/MatAGen/outputs_example/349_c6ra26245g/349_c6ra26245g/pdf/349_c6ra26245g.txt,text_mining_GPT_extended
