Repository: Rkl2023/Text-mining-postprocessing

Project overview
----------------
PolyStruct-Mine extracts polymer structural information from text-mined names (OPSIN + heuristics) and image-derived candidates (DECIMER/image pool). It standardizes backbone and side-chain representations, matches text rows to image candidates, and outputs repeat-unit SMILES with provenance, confidence, and audit logs.

Pipeline architecture (Layers 0–4)
1. Layer 0 — Standardization: Normalize schema/columns, clean names/SMILES, log schema report.
2. Layer 1 — Name → Structure: OPSIN (via JPype + local JAR) plus domain dictionaries/alkyl heuristics to derive backbone/sidechain SMILES from text.
3.

File: examples/304-403_extracted_data_text_mining_GPT.csv (part 10 of 12)
polymer_name,backbone,side_chain,side_chain_type,side_chain_length,side_chain_design_intent,device_type,transport_regime,film_thickness,channel_length,molecular_weight_mn,molecular_weight_mw,dispersity,mobility_h,mobility_e,capacitance,uc_star,pce,jsc,voc,ff,crystallinity,pi_pi_spacing,lamellar_spacing,experiment_condition,processing_method,processing_solvent,synthesis_solvent,electrolyte,measurement_method,notes,_source_file,_source_path,_config_name
PBDT-FTT(E),BDT-FTT alternating copolymer,ester-functionalized FTT,ester,N/A,increase light absorption,OPV,electronic,N/A,N/A,N/A,N/A,N/A,N/A,N/A,N/A,N/A,9.7 ± 0.2 %,17.1 ± 0.2 mA cm−2,0.791 ± 0.001 V,71.4 ± 0.7 %,N/A,N/A,N/A,polymer:PCBM 1:1.6; 2.5 vol.% DIO; solvent anneal,spin coating,o-xylene,N/A,N/A,ITO/ZnO/polymer:PCBM/MoOx/Ag,spherical features; roughness 7.6 nm,318_1-s2.0-S0379677917301650-main.txt,scratch/prj/ch_sce_mine/MatAGen/outputs_example/318_1-s2.0-S0379677917301650-main/318_1-s2.0-S0379677917301650-main/pdf/318_1-s2.0-S0379677917301650-main.txt,text_mining_GPT_extended
PBDT-FTT(N),BDT-FTT alternating copolymer,amide-functionalized FTT,amide,N/A,increase light absorption,OPV,electronic,N/A,N/A,N/A,N/A,N/A,N/A,N/A,N/A,N/A,3.3 ± 0.1 %,9.8 ± 0.1 mA cm−2,0.71 ± 0.03 V,47.7 ± 0.6 %,N/A,N/A,N/A,polymer:PCBM 1:1.6; 2.5 vol.% DIO; solvent anneal,spin coating,o-xylene,N/A,N/A,ITO/ZnO/polymer:PCBM/MoOx/Ag,featureless film; roughness 0.4 nm,318_1-s2.0-S0379677917301650-main.txt,scratch/prj/ch_sce_mine/MatAGen/outputs_example/318_1-s2.0-S0379677917301650-main/318_1-s2.0-S0379677917301650-main/pdf/318_1-s2.0-S0379677917301650-main.txt,text_mining_GPT_extended
PBDT-FTT(R),BDT-FTT random copolymer,both amide and ester-functionalized FTT,amide and ester,N/A,broaden absorption,OPV,electronic,N/A,N/A,N/A,N/A,N/A,N/A,N/A,N/A,N/A,7.4 ± 0.2 %,16.0 ± 0.3 mA cm−2,0.748 ± 0.007 V,62 ± 1 %,N/A,N/A,N/A,polymer:PCBM 1:1.6; 2.5 vol.% DIO; solvent anneal,spin coating,o-xylene,N/A,N/A,ITO/ZnO/polymer:PCBM/MoOx/Ag,"smaller, more uniform particles",318_1-s2.0-S0379677917301650-main.txt,scratch/prj/ch_sce_mine/MatAGen/outputs_example/318_1-s2.0-S0379677917301650-main/318_1-s2.0-S0379677917301650-main/pdf/318_1-s2.0-S0379677917301650-main.txt,text_mining_GPT_extended
3% PBDT-FTT(N) in PBDT-FTT(E),BDT-FTT blend,mixture of ester- and amide-functionalized FTT,amide and ester,N/A,increase light absorption,OPV,electronic,N/A,N/A,N/A,N/A,N/A,N/A,N/A,N/A,N/A,9.8 ± 0.2 %,17.1 ± 0.1 mA cm−2,0.789 ± 0.001 V,72 ± 1 %,N/A,N/A,N/A,polymer:PCBM 1:1.6; 2.5 vol.% DIO; solvent anneal,spin coating,o-xylene,N/A,N/A,ITO/ZnO/polymer:PCBM/MoOx/Ag,N/A,318_1-s2.0-S0379677917301650-main.txt,scratch/prj/ch_sce_mine/MatAGen/outputs_example/318_1-s2.0-S0379677917301650-main/318_1-s2.0-S0379677917301650-main/pdf/318_1-s2.0-S0379677917301650-main.txt,text_mining_GPT_extended
10% PBDT-FTT(N) in PBDT-FTT(E),BDT-FTT blend,mixture of ester- and amide-functionalized FTT,amide and ester,N/A,increase light absorption,OPV,electronic,N/A,N/A,N/A,N/A,N/A,N/A,N/A,N/A,N/A,9.4 ± 0.3 %,16.9 ± 0.2 mA cm−2,0.783 ± 0.003 V,71 ± 1 %,N/A,N/A,N/A,polymer:PCBM 1:1.6; 2.5 vol.% DIO; solvent anneal,spin coating,o-xylene,N/A,N/A,ITO/ZnO/polymer:PCBM/MoOx/Ag,N/A,318_1-s2.0-S0379677917301650-main.txt,scratch/prj/ch_sce_mine/MatAGen/outputs_example/318_1-s2.0-S0379677917301650-main/318_1-s2.0-S0379677917301650-main/pdf/318_1-s2.0-S0379677917301650-main.txt,text_mining_GPT_extended
20% PBDT-FTT(N) in PBDT-FTT(E),BDT-FTT blend,mixture of ester- and amide-functionalized FTT,amide and ester,N/A,increase light absorption,OPV,electronic,N/A,N/A,N/A,N/A,N/A,N/A,N/A,N/A,N/A,8.3 ± 0.1 %,16.6 ± 0.2 mA cm−2,0.778 ± 0.003 V,64 ± 1 %,N/A,N/A,N/A,polymer:PCBM 1:1.6; 2.5 vol.% DIO; solvent anneal,spin coating,o-xylene,N/A,N/A,ITO/ZnO/polymer:PCBM/MoOx/Ag,N/A,318_1-s2.0-S0379677917301650-main.txt,scratch/prj/ch_sce_mine/MatAGen/outputs_example/318_1-s2.0-S0379677917301650-main/318_1-s2.0-S0379677917301650-main/pdf/318_1-s2.0-S0379677917301650-main.txt,text_mining_GPT_extended
25% PBDT-FTT(N) in PBDT-FTT(E),BDT-FTT blend,mixture of ester- and amide-functionalized FTT,amide and ester,N/A,increase light absorption,OPV,electronic,N/A,N/A,N/A,N/A,N/A,N/A,N/A,N/A,N/A,7.9 ± 0.6 %,16.2 ± 0.2 mA cm−2,0.764 ± 0.008 V,64 ± 4 %,N/A,N/A,N/A,polymer:PCBM 1:1.6; 2.5 vol.% DIO; solvent anneal,spin coating,o-xylene,N/A,N/A,ITO/ZnO/polymer:PCBM/MoOx/Ag,N/A,318_1-s2.0-S0379677917301650-main.txt,scratch/prj/ch_sce_mine/MatAGen/outputs_example/318_1-s2.0-S0379677917301650-main/318_1-s2.0-S0379677917301650-main/pdf/318_1-s2.0-S0379677917301650-main.txt,text_mining_GPT_extended
50% PBDT-FTT(N) in PBDT-FTT(E),BDT-FTT blend,mixture of ester- and amide-functionalized FTT,amide and ester,N/A,increase light absorption,OPV,electronic,N/A,N/A,N/A,N/A,N/A,N/A,N/A,N/A,N/A,6.0 ± 0.8 %,14.6 ± 0.7 mA cm−2,0.75 ± 0.03 V,55 ± 4 %,N/A,N/A,N/A,polymer:PCBM 1:1.6; 2.5 vol.% DIO; solvent anneal,spin coating,o-xylene,N/A,N/A,ITO/ZnO/polymer:PCBM/MoOx/Ag,large features; avg diameter 200 ± 45 nm,318_1-s2.0-S0379677917301650-main.txt,scratch/prj/ch_sce_mine/MatAGen/outputs_example/318_1-s2.0-S0379677917301650-main/318_1-s2.0-S0379677917301650-main/pdf/318_1-s2.0-S0379677917301650-main.txt,text_mining_GPT_extended
PDTNT-BThEH,"DTNT and 2,20-bithiophene (BTh)",2-ethylhexyl,alkyl,2-ethylhexyl,solubilizing groups,OPV,electronic,N/A,N/A,5.1 kDa,6.0 kDa,1.17,N/A,N/A,N/A,N/A,2.76%,6.98 mA cm^-2,0.758 V,0.52,amorphous,N/A,N/A,AM1.5G; 1:1 blend,spin coating,oDCB,DMAc,N/A,ITO/PEDOT:PSS/active layer/HBL/Al,amorphous films,348_c4ta05101g.txt,scratch/prj/ch_sce_mine/MatAGen/outputs_example/348_c4ta05101g/348_c4ta05101g/pdf/348_c4ta05101g.txt,text_mining_GPT_extended
PDTNT-BThOD,"DTNT and 2,20-bithiophene (BTh)",2-octyldodecyl,alkyl,2-octyldodecyl,solubilizing groups,OPV,electronic,N/A,N/A,5.2 kDa,6.2 kDa,1.19,N/A,N/A,N/A,N/A,0.019,0.35 mA cm^-2,0.245 V,0.22,amorphous,N/A,N/A,AM1.5G; 1:1 blend,spin coating,CB,DMAc,N/A,ITO/PEDOT:PSS/active layer/HBL/Al,amorphous films,348_c4ta05101g.txt,scratch/prj/ch_sce_mine/MatAGen/outputs_example/348_c4ta05101g/348_c4ta05101g/pdf/348_c4ta05101g.txt,text_mining_GPT_extended
PDTNT-DPPOD,"DTNT and 3,6-bis(2-thienyl)pyrrolo[3,4-c]pyrrole-1,4-dione (DPP)",2-octyldodecyl,alkyl,2-octyldodecyl,solubilizing groups,OPV,electronic,N/A,N/A,5.5 kDa,9.1 kDa,1.66,N/A,N/A,N/A,N/A,0.025,0.23 mA cm^-2,1.08 V,0.10,amorphous,N/A,N/A,AM1.5G; 1:1 blend,spin coating,CB,DMAc,N/A,ITO/PEDOT:PSS/active layer/HBL/Al,amorphous films,348_c4ta05101g.txt,scratch/prj/ch_sce_mine/MatAGen/outputs_example/348_c4ta05101g/348_c4ta05101g/pdf/348_c4ta05101g.txt,text_mining_GPT_extended
PDTNT-DPPOD,"DTNT and 3,6-bis(2-thienyl)pyrrolo[3,4-c]pyrrole-1,4-dione (DPP)",2-octyldodecyl,alkyl,2-octyldodecyl,solubilizing groups,OPV,electronic,N/A,N/A,5.5 kDa,9.1 kDa,1.66,N/A,N/A,N/A,N/A,0.182,1.46 mA cm^-2,0.378 V,0.33,amorphous,N/A,N/A,AM1.5G; 1:1 blend,spin coating,oDCB,DMAc,N/A,ITO/PEDOT:PSS/active layer/HBL/Al,amorphous films,348_c4ta05101g.txt,scratch/prj/ch_sce_mine/MatAGen/outputs_example/348_c4ta05101g/348_c4ta05101g/pdf/348_c4ta05101g.txt,text_mining_GPT_extended
PDTNT-DPPEH,"DTNT and 3,6-bis(2-thienyl)pyrrolo[3,4-c]pyrrole-1,4-dione (DPP)",2-ethylhexyl,alkyl,2-ethylhexyl,solubilizing groups,OPV,electronic,N/A,N/A,1.2 kDa,1.6 kDa,1.32,N/A,N/A,N/A,N/A,N/A,N/A,N/A,N/A,N/A,N/A,N/A,no device fabricated,N/A,N/A,DMAc,N/A,N/A,poor film formation,348_c4ta05101g.txt,scratch/prj/ch_sce_mine/MatAGen/outputs_example/348_c4ta05101g/348_c4ta05101g/pdf/348_c4ta05101g.txt,text_mining_GPT_extended
[10-0],DPP backbone with TVT and Se donor units,N/A,N/A,N/A,solubility,OFET,electronic,N/A,50 μm,22.7 kDa,N/A,2.99,1.93 cm2 V−1 s−1,0.07 cm2 V−1 s−1,N/A,N/A,N/A,N/A,N/A,N/A,semi-crystalline,N/A,23.9 Å,annealed at 220 °C,drop-cast,CB,chlorobenzene (CB),N/A,bottom-gate top-contact OFET,agglomerated grains,396_bioderived-and-eco-friendly-solvent-processed-high-mobility-ambipolar-plastic-transistors-through-controlled.txt,scratch/prj/ch_sce_mine/MatAGen/outputs_example/396_bioderived-and-eco-friendly-solvent-processed-high-mobility-ambipolar-plastic-transistors-through-controlled/396_bioderived-and-eco-friendly-solvent-processed-high-mobility-ambipolar-plastic-transistors-through-controlled/pdf/396_bioderived-and-eco-friendly-solvent-processed-high-mobility-ambipolar-plastic-transistors-through-controlled.txt,text_mining_GPT_extended
[10-0],DPP backbone with TVT and Se donor units,N/A,N/A,N/A,solubility,OFET,electronic,N/A,50 μm,22.7 kDa,N/A,2.99,1.51 cm2 V−1 s−1,0.03 cm2 V−1 s−1,N/A,N/A,N/A,N/A,N/A,N/A,semi-crystalline,N/A,23.9 Å,annealed at 220 °C,drop-cast,MeTHF,chlorobenzene (CB),N/A,bottom-gate top-contact OFET,agglomerated grains,396_bioderived-and-eco-friendly-solvent-processed-high-mobility-ambipolar-plastic-transistors-through-controlled.txt,scratch/prj/ch_sce_mine/MatAGen/outputs_example/396_bioderived-and-eco-friendly-solvent-processed-high-mobility-ambipolar-plastic-transistors-through-controlled/396_bioderived-and-eco-friendly-solvent-processed-high-mobility-ambipolar-plastic-transistors-through-controlled/pdf/396_bioderived-and-eco-friendly-solvent-processed-high-mobility-ambipolar-plastic-transistors-through-controlled.txt,text_mining_GPT_extended
[7-3],DPP backbone with TVT and Se donor units,N/A,N/A,N/A,solubility,OFET,electronic,N/A,50 μm,24.4 kDa,N/A,2.45,N/A,N/A,N/A,N/A,N/A,N/A,N/A,N/A,semi-crystalline,N/A,N/A,annealed at 220 °C,drop-cast,CB,chlorobenzene (CB),N/A,bottom-gate top-contact OFET,highly interconnected nanoﬁbrillar networks,396_bioderived-and-eco-friendly-solvent-processed-high-mobility-ambipolar-plastic-transistors-through-controlled.txt,scratch/prj/ch_sce_mine/MatAGen/outputs_example/396_bioderived-and-eco-friendly-solvent-processed-high-mobility-ambipolar-plastic-transistors-through-controlled/396_bioderived-and-eco-friendly-solvent-processed-high-mobility-ambipolar-plastic-transistors-through-controlled/pdf/396_bioderived-and-eco-friendly-solvent-processed-high-mobility-ambipolar-plastic-transistors-through-controlled.txt,text_mining_GPT_extended
[7-3],DPP backbone with TVT and Se donor units,N/A,N/A,N/A,solubility,OFET,electronic,N/A,50 μm,24.4 kDa,N/A,2.45,2.33 cm2 V−1 s−1,0.10 cm2 V−1 s−1,N/A,N/A,N/A,N/A,N/A,N/A,semi-crystalline,N/A,N/A,annealed at 220 °C,drop-cast,MeTHF,chlorobenzene (CB),N/A,bottom-gate top-contact OFET,highly interconnected nanoﬁbrillar networks,396_bioderived-and-eco-friendly-solvent-processed-high-mobility-ambipolar-plastic-transistors-through-controlled.txt,scratch/prj/ch_sce_mine/MatAGen/outputs_example/396_bioderived-and-eco-friendly-solvent-processed-high-mobility-ambipolar-plastic-transistors-through-controlled/396_bioderived-and-eco-friendly-solvent-processed-high-mobility-ambipolar-plastic-transistors-through-controlled/pdf/396_bioderived-and-eco-friendly-solvent-processed-high-mobility-ambipolar-plastic-transistors-through-controlled.txt,text_mining_GPT_extended
[5-5],DPP backbone with TVT and Se donor units,N/A,N/A,N/A,solubility,OFET,electronic,N/A,50 μm,32.0 kDa,N/A,2.81,N/A,N/A,N/A,N/A,N/A,N/A,N/A,N/A,semi-crystalline,N/A,N/A,annealed at 220 °C,drop-cast,CB,chlorobenzene (CB),N/A,bottom-gate top-contact OFET,highly interconnected nanoﬁbrillar networks,396_bioderived-and-eco-friendly-solvent-processed-high-mobility-ambipolar-plastic-transistors-through-controlled.txt,scratch/prj/ch_sce_mine/MatAGen/outputs_example/396_bioderived-and-eco-friendly-solvent-processed-high-mobility-ambipolar-plastic-transistors-through-controlled/396_bioderived-and-eco-friendly-solvent-processed-high-mobility-ambipolar-plastic-transistors-through-controlled/pdf/396_bioderived-and-eco-friendly-solvent-processed-high-mobility-ambipolar-plastic-transistors-through-controlled.txt,text_mining_GPT_extended
[5-5],DPP backbone with TVT and Se donor units,N/A,N/A,N/A,solubility,OFET,electronic,N/A,50 μm,32.0 kDa,N/A,2.81,3.12 cm2 V−1 s−1,0.24 cm2 V−1 s−1,N/A,N/A,N/A,N/A,N/A,N/A,semi-crystalline,N/A,N/A,annealed at 220 °C,drop-cast,MeTHF,chlorobenzene (CB),N/A,bottom-gate top-contact OFET,highly interconnected nanoﬁbrillar networks,396_bioderived-and-eco-friendly-solvent-processed-high-mobility-ambipolar-plastic-transistors-through-controlled.txt,scratch/prj/ch_sce_mine/MatAGen/outputs_example/396_bioderived-and-eco-friendly-solvent-processed-high-mobility-ambipolar-plastic-transistors-through-controlled/396_bioderived-and-eco-friendly-solvent-processed-high-mobility-ambipolar-plastic-transistors-through-controlled/pdf/396_bioderived-and-eco-friendly-solvent-processed-high-mobility-ambipolar-plastic-transistors-through-controlled.txt,text_mining_GPT_extended
[3-7],DPP backbone with TVT and Se donor units,N/A,N/A,N/A,solubility,OFET,electronic,N/A,50 μm,33.0 kDa,N/A,2.63,6.31 cm2 V−1 s−1,0.78 cm2 V−1 s−1,N/A,N/A,N/A,N/A,N/A,N/A,semi-crystalline,N/A,N/A,annealed at 220 °C,drop-cast,CB,chlorobenzene (CB),N/A,bottom-gate top-contact OFET,largest CCL100,396_bioderived-and-eco-friendly-solvent-processed-high-mobility-ambipolar-plastic-transistors-through-controlled.txt,scratch/prj/ch_sce_mine/MatAGen/outputs_example/396_bioderived-and-eco-friendly-solvent-processed-high-mobility-ambipolar-plastic-transistors-through-controlled/396_bioderived-and-eco-friendly-solvent-processed-high-mobility-ambipolar-plastic-transistors-through-controlled/pdf/396_bioderived-and-eco-friendly-solvent-processed-high-mobility-ambipolar-plastic-transistors-through-controlled.txt,text_mining_GPT_extended
[3-7],DPP backbone with TVT and Se donor units,N/A,N/A,N/A,solubility,OFET,electronic,N/A,50 μm,33.7 kDa,N/A,3.42,4.15 cm2 V−1 s−1,0.34 cm2 V−1 s−1,N/A,N/A,N/A,N/A,N/A,N/A,semi-crystalline,N/A,N/A,annealed at 220 °C,drop-cast,MeTHF,MeTHF,N/A,bottom-gate top-contact OFET,largest CCL100,396_bioderived-and-eco-friendly-solvent-processed-high-mobility-ambipolar-plastic-transistors-through-controlled.txt,scratch/prj/ch_sce_mine/MatAGen/outputs_example/396_bioderived-and-eco-friendly-solvent-processed-high-mobility-ambipolar-plastic-transistors-through-controlled/396_bioderived-and-eco-friendly-solvent-processed-high-mobility-ambipolar-plastic-transistors-through-controlled/pdf/396_bioderived-and-eco-friendly-solvent-processed-high-mobility-ambipolar-plastic-transistors-through-controlled.txt,text_mining_GPT_extended
[2-8],DPP backbone with TVT and Se donor units,N/A,N/A,N/A,solubility,OFET,electronic,N/A,50 μm,44.2 kDa,N/A,3.49,3.95 cm2 V−1 s−1,N/A,N/A,N/A,N/A,N/A,N/A,N/A,semi-crystalline,N/A,N/A,annealed at 220 °C,drop-cast,CB,chlorobenzene (CB),N/A,bottom-gate top-contact OFET,highly interconnected nanoﬁbrillar networks,396_bioderived-and-eco-friendly-solvent-processed-high-mobility-ambipolar-plastic-transistors-through-controlled.txt,scratch/prj/ch_sce_mine/MatAGen/outputs_example/396_bioderived-and-eco-friendly-solvent-processed-high-mobility-ambipolar-plastic-transistors-through-controlled/396_bioderived-and-eco-friendly-solvent-processed-high-mobility-ambipolar-plastic-transistors-through-controlled/pdf/396_bioderived-and-eco-friendly-solvent-processed-high-mobility-ambipolar-plastic-transistors-through-controlled.txt,text_mining_GPT_extended
[2-8],DPP backbone with TVT and Se donor units,N/A,N/A,N/A,solubility,OFET,electronic,N/A,50 μm,44.2 kDa,N/A,3.49,2.95 cm2 V−1 s−1,0.42 cm2 V−1 s−1,N/A,N/A,N/A,N/A,N/A,N/A,semi-crystalline,N/A,N/A,annealed at 220 °C,drop-cast,MeTHF,chlorobenzene (CB),N/A,bottom-gate top-contact OFET,highly interconnected nanoﬁbrillar networks,396_bioderived-and-eco-friendly-solvent-processed-high-mobility-ambipolar-plastic-transistors-through-controlled.txt,scratch/prj/ch_sce_mine/MatAGen/outputs_example/396_bioderived-and-eco-friendly-solvent-processed-high-mobility-ambipolar-plastic-transistors-through-controlled/396_bioderived-and-eco-friendly-solvent-processed-high-mobility-ambipolar-plastic-transistors-through-controlled/pdf/396_bioderived-and-eco-friendly-solvent-processed-high-mobility-ambipolar-plastic-transistors-through-controlled.txt,text_mining_GPT_extended
[1-9],DPP backbone with TVT and Se donor units,N/A,N/A,N/A,solubility,OFET,electronic,N/A,50 μm,57.3 kDa,N/A,2.81,N/A,N/A,N/A,N/A,N/A,N/A,N/A,N/A,semi-crystalline,N/A,N/A,annealed at 220 °C,drop-cast,CB,chlorobenzene (CB),N/A,bottom-gate top-contact OFET,highly interconnected nanoﬁbrillar networks,396_bioderived-and-eco-friendly-solvent-processed-high-mobility-ambipolar-plastic-transistors-through-controlled.txt,scratch/prj/ch_sce_mine/MatAGen/outputs_example/396_bioderived-and-eco-friendly-solvent-processed-high-mobility-ambipolar-plastic-transistors-through-controlled/396_bioderived-and-eco-friendly-solvent-processed-high-mobility-ambipolar-plastic-transistors-through-controlled/pdf/396_bioderived-and-eco-friendly-solvent-processed-high-mobility-ambipolar-plastic-transistors-through-controlled.txt,text_mining_GPT_extended
[1-9],DPP backbone with TVT and Se donor units,N/A,N/A,N/A,solubility,OFET,electronic,N/A,50 μm,57.3 kDa,N/A,2.81,3.01 cm2 V−1 s−1,0.47 cm2 V−1 s−1,N/A,N/A,N/A,N/A,N/A,N/A,semi-crystalline,N/A,N/A,annealed at 220 °C,drop-cast,MeTHF,chlorobenzene (CB),N/A,bottom-gate top-contact OFET,highly interconnected nanoﬁbrillar networks,396_bioderived-and-eco-friendly-solvent-processed-high-mobility-ambipolar-plastic-transistors-through-controlled.txt,scratch/prj/ch_sce_mine/MatAGen/outputs_example/396_bioderived-and-eco-friendly-solvent-processed-high-mobility-ambipolar-plastic-transistors-through-controlled/396_bioderived-and-eco-friendly-solvent-processed-high-mobility-ambipolar-plastic-transistors-through-controlled/pdf/396_bioderived-and-eco-friendly-solvent-processed-high-mobility-ambipolar-plastic-transistors-through-controlled.txt,text_mining_GPT_extended
[0-10],DPP backbone with TVT and Se donor units,N/A,N/A,N/A,solubility,OFET,electronic,N/A,50 μm,41.1 kDa,N/A,2.72,5.74 cm2 V−1 s−1,1.65 cm2 V−1 s−1,N/A,N/A,N/A,N/A,N/A,N/A,semi-crystalline,N/A,N/A,annealed at 220 °C,drop-cast,CB,chlorobenzene (CB),N/A,bottom-gate top-contact OFET,tendency to aggregates,396_bioderived-and-eco-friendly-solvent-processed-high-mobility-ambipolar-plastic-transistors-through-controlled.txt,scratch/prj/ch_sce_mine/MatAGen/outputs_example/396_bioderived-and-eco-friendly-solvent-processed-high-mobility-ambipolar-plastic-transistors-through-controlled/396_bioderived-and-eco-friendly-solvent-processed-high-mobility-ambipolar-plastic-transistors-through-controlled/pdf/396_bioderived-and-eco-friendly-solvent-processed-high-mobility-ambipolar-plastic-transistors-through-controlled.txt,text_mining_GPT_extended
[0-10],DPP backbone with TVT and Se donor units,N/A,N/A,N/A,solubility,OFET,electronic,N/A,50 μm,41.1 kDa,N/A,2.72,3.51 cm2 V−1 s−1,0.64 cm2 V−1 s−1,N/A,N/A,N/A,N/A,N/A,N/A,semi-crystalline,N/A,N/A,annealed at 220 °C,drop-cast,MeTHF,chlorobenzene (CB),N/A,bottom-gate top-contact OFET,tendency to aggregates,396_bioderived-and-eco-friendly-solvent-processed-high-mobility-ambipolar-plastic-transistors-through-controlled.txt,scratch/prj/ch_sce_mine/MatAGen/outputs_example/396_bioderived-and-eco-friendly-solvent-processed-high-mobility-ambipolar-plastic-transistors-through-controlled/396_bioderived-and-eco-friendly-solvent-processed-high-mobility-ambipolar-plastic-transistors-through-controlled/pdf/396_bioderived-and-eco-friendly-solvent-processed-high-mobility-ambipolar-plastic-transistors-through-controlled.txt,text_mining_GPT_extended
P1a,"triphenylamine-alt-benzo[1,2-b:4,5-b0]dithiophene",benzothiadiazole (BT) side chain,acceptor,N/A,improve hole-mobility and broaden absorption,PSC,electronic,90 nm,N/A,1.01×10^4 g mol^-1,1.27×10^4 g mol^-1,1.25,2.23 3×10^25 cm2V21s21,N/A,N/A,N/A,2.36%,7.12 mA/cm2,0.84 V,0.39,N/A,N/A,N/A,"Polymer:PC61BM 1:3; AM 1.5, 100 mW cm22",solution process (spin-cast),N/A,toluene,N/A,ITO/PEDOT:PSS/active layer/LiF/Al,N/A,322_Journal of Polymer Science Part A  Polymer Chemistry - 2013 - Nie - Reduced%E2%80%90bandgap triphenylamine%E2%80%90alt%E2%80%90benzo 1 2%E2%80%90b 4 5%E2%80%90b .txt,scratch/prj/ch_sce_mine/MatAGen/outputs_example/322_Journal of Polymer Science Part A  Polymer Chemistry - 2013 - Nie - Reduced%E2%80%90bandgap triphenylamine%E2%80%90alt%E2%80%90benzo 1 2%E2%80%90b 4 5%E2%80%90b /322_Journal of Polymer Science Part A  Polymer Chemistry - 2013 - Nie - Reduced%E2%80%90bandgap triphenylamine%E2%80%90alt%E2%80%90benzo 1 2%E2%80%90b 4 5%E2%80%90b /pdf/322_Journal of Polymer Science Part A  Polymer Chemistry - 2013 - Nie - Reduced%E2%80%90bandgap triphenylamine%E2%80%90alt%E2%80%90benzo 1 2%E2%80%90b 4 5%E2%80%90b .txt,text_mining_GPT_extended
P1b,"triphenylamine-alt-benzo[1,2-b:4,5-b0]dithiophene",benzothiadiazole (BT) side chain,acceptor,N/A,improve hole-mobility and broaden absorption,PSC,electronic,90 nm,N/A,1.01×10^4 g mol^-1,1.27×10^4 g mol^-1,1.25,2.23 3×10^25 cm2V21s21,N/A,N/A,N/A,3.17%,9.40 mA/cm2,0.86 V,0.39,N/A,N/A,N/A,"Polymer:PC71BM 1:3; AM 1.5, 100 mW cm22",solution process (spin-cast),N/A,toluene,N/A,ITO/PEDOT:PSS/active layer/LiF/Al,rms roughness 0.887 nm,322_Journal of Polymer Science Part A  Polymer Chemistry - 2013 - Nie - Reduced%E2%80%90bandgap triphenylamine%E2%80%90alt%E2%80%90benzo 1 2%E2%80%90b 4 5%E2%80%90b .txt,scratch/prj/ch_sce_mine/MatAGen/outputs_example/322_Journal of Polymer Science Part A  Polymer Chemistry - 2013 - Nie - Reduced%E2%80%90bandgap triphenylamine%E2%80%90alt%E2%80%90benzo 1 2%E2%80%90b 4 5%E2%80%90b /322_Journal of Polymer Science Part A  Polymer Chemistry - 2013 - Nie - Reduced%E2%80%90bandgap triphenylamine%E2%80%90alt%E2%80%90benzo 1 2%E2%80%90b 4 5%E2%80%90b /pdf/322_Journal of Polymer Science Part A  Polymer Chemistry - 2013 - Nie - Reduced%E2%80%90bandgap triphenylamine%E2%80%90alt%E2%80%90benzo 1 2%E2%80%90b 4 5%E2%80%90b .txt,text_mining_GPT_extended
P2a,"triphenylamine-alt-benzo[1,2-b:4,5-b0]dithiophene",diketopyrrolopyrrole (DPP) side chain,acceptor,N/A,improve hole-mobility and broaden absorption,PSC,electronic,90 nm,N/A,0.98×10^4 g mol^-1,1.28×10^4 g mol^-1,1.30,8.68 3×10^25 cm2V21s21,N/A,N/A,N/A,2.15%,8.25 mA/cm2,0.78 V,0.33,N/A,N/A,N/A,"Polymer:PC61BM 1:3; AM 1.5, 100 mW cm22",solution process (spin-cast),N/A,toluene,N/A,ITO/PEDOT:PSS/active layer/LiF/Al,N/A,322_Journal of Polymer Science Part A  Polymer Chemistry - 2013 - Nie - Reduced%E2%80%90bandgap triphenylamine%E2%80%90alt%E2%80%90benzo 1 2%E2%80%90b 4 5%E2%80%90b .txt,scratch/prj/ch_sce_mine/MatAGen/outputs_example/322_Journal of Polymer Science Part A  Polymer Chemistry - 2013 - Nie - Reduced%E2%80%90bandgap triphenylamine%E2%80%90alt%E2%80%90benzo 1 2%E2%80%90b 4 5%E2%80%90b /322_Journal of Polymer Science Part A  Polymer Chemistry - 2013 - Nie - Reduced%E2%80%90bandgap triphenylamine%E2%80%90alt%E2%80%90benzo 1 2%E2%80%90b 4 5%E2%80%90b /pdf/322_Journal of Polymer Science Part A  Polymer Chemistry - 2013 - Nie - Reduced%E2%80%90bandgap triphenylamine%E2%80%90alt%E2%80%90benzo 1 2%E2%80%90b 4 5%E2%80%90b .txt,text_mining_GPT_extended
P2b,"triphenylamine-alt-benzo[1,2-b:4,5-b0]dithiophene",diketopyrrolopyrrole (DPP) side chain,acceptor,N/A,improve hole-mobility and broaden absorption,PSC,electronic,90 nm,N/A,0.98×10^4 g mol^-1,1.28×10^4 g mol^-1,1.30,8.68 3×10^25 cm2V21s21,N/A,N/A,N/A,3.05%,10.77 mA/cm2,0.80 V,0.35,N/A,N/A,N/A,"Polymer:PC71BM 1:3; AM 1.5, 100 mW cm22",solution process (spin-cast),N/A,toluene,N/A,ITO/PEDOT:PSS/active layer/LiF/Al,rms roughness 0.461 nm,322_Journal of Polymer Science Part A  Polymer Chemistry - 2013 - Nie - Reduced%E2%80%90bandgap triphenylamine%E2%80%90alt%E2%80%90benzo 1 2%E2%80%90b 4 5%E2%80%90b .txt,scratch/prj/ch_sce_mine/MatAGen/outputs_example/322_Journal of Polymer Science Part A  Polymer Chemistry - 2013 - Nie - Reduced%E2%80%90bandgap triphenylamine%E2%80%90alt%E2%80%90benzo 1 2%E2%80%90b 4 5%E2%80%90b /322_Journal of Polymer Science Part A  Polymer Chemistry - 2013 - Nie - Reduced%E2%80%90bandgap triphenylamine%E2%80%90alt%E2%80%90benzo 1 2%E2%80%90b 4 5%E2%80%90b /pdf/322_Journal of Polymer Science Part A  Polymer Chemistry - 2013 - Nie - Reduced%E2%80%90bandgap triphenylamine%E2%80%90alt%E2%80%90benzo 1 2%E2%80%90b 4 5%E2%80%90b .txt,text_mining_GPT_extended
PTzBT,thiophene-thiazolothiazole,2-butyloctyl and 2-hexyldecyl groups,alkyl,2-butyloctyl and 2-hexyldecyl,N/A,OPV,electronic,320 nm,N/A,64 kDa,164 kDa,N/A,N/A,N/A,N/A,N/A,7.04,12.4 mA cm¹2,0.86 V,0.66,high crystallinity,3.57 Å,N/A,polymer:PC61BM 1:2 w/w,spin-coating,chlorobenzene,N/A,N/A,inverted ITO/ZnO/polymer:PC61BM/MoOx/Ag,"fibrillar structures, forming fine networks",304_bcsj.20210172.txt,scratch/prj/ch_sce_mine/MatAGen/outputs_example/304_bcsj.20210172/304_bcsj.20210172/pdf/304_bcsj.20210172.txt,text_mining_GPT_extended
PTzBT,thiophene-thiazolothiazole,2-butyloctyl and 2-hexyldecyl groups,alkyl,2-butyloctyl and 2-hexyldecyl,N/A,OPV,electronic,240 nm,N/A,64 kDa,164 kDa,N/A,N/A,N/A,N/A,N/A,7.06,12.5 mA cm¹2,0.83 V,0.68,high crystallinity,3.62 Å,N/A,DPE 0.5 vol%,spin-coating,o-xylene,N/A,N/A,inverted ITO/ZnO/polymer:PC61BM/MoOx/Ag,"fibrillar structures, forming fine networks",304_bcsj.20210172.txt,scratch/prj/ch_sce_mine/MatAGen/outputs_example/304_bcsj.20210172/304_bcsj.20210172/pdf/304_bcsj.20210172.txt,text_mining_GPT_extended
PTzBTE,thiophene-thiazolothiazole,both alkyl and ester groups,alkyl and ester,2-butyloctyl and 2-hexyldecyl,high crystallinity and deep HOMO,OPV,electronic,280 nm,N/A,102 kDa,983 kDa,9.7,N/A,N/A,N/A,N/A,8.88,13.0 mA cm¹2,0.92 V,0.74,high crystallinity,3.56 Å,N/A,polymer:PC61BM 1:2 w/w,spin-coating,chlorobenzene,chlorobenzene,N/A,inverted ITO/ZnO/polymer:PC61BM/MoOx/Ag,"fibrillar structures, forming fine networks",304_bcsj.20210172.txt,scratch/prj/ch_sce_mine/MatAGen/outputs_example/304_bcsj.20210172/304_bcsj.20210172/pdf/304_bcsj.20210172.txt,text_mining_GPT_extended
PTzBTE,thiophene-thiazolothiazole,both alkyl and ester groups,alkyl and ester,2-butyloctyl and 2-hexyldecyl,high crystallinity and deep HOMO,OPV,electronic,370 nm,N/A,102 kDa,983 kDa,9.7,N/A,N/A,N/A,N/A,8.52,14.3 mA cm¹2,0.90 V,0.66,high crystallinity,3.53 Å,N/A,DPE 0.5 vol%,spin-coating,o-xylene,chlorobenzene,N/A,inverted ITO/ZnO/polymer:PC61BM/MoOx/Ag,"fibrillar structures, forming fine networks",304_bcsj.20210172.txt,scratch/prj/ch_sce_mine/MatAGen/outputs_example/304_bcsj.20210172/304_bcsj.20210172/pdf/304_bcsj.20210172.txt,text_mining_GPT_extended
PTzBTEE,thiophene-thiazolothiazole,only ester groups,ester,2-butyloctyl and 2-hexyldecyl,high crystallinity and deep HOMO,OPV,electronic,230 nm,N/A,47 kDa,276 kDa,5.8,N/A,N/A,N/A,N/A,3.74,6.8 mA cm¹2,0.97 V,0.57,high crystallinity,3.49 Å,N/A,polymer:PC61BM 1:2 w/w,spin-coating,chlorobenzene,toluene,N/A,inverted ITO/ZnO/polymer:PC61BM/MoOx/Ag,large fibrils with more needle-like structures,304_bcsj.20210172.txt,scratch/prj/ch_sce_mine/MatAGen/outputs_example/304_bcsj.20210172/304_bcsj.20210172/pdf/304_bcsj.20210172.txt,text_mining_GPT_extended
PTzBTEE,thiophene-thiazolothiazole,only ester groups,ester,2-butyloctyl and 2-hexyldecyl,high crystallinity and deep HOMO,OPV,electronic,200 nm,N/A,47 kDa,276 kDa,5.8,N/A,N/A,N/A,N/A,6.60,10.1 mA cm¹2,0.93 V,0.71,high crystallinity,3.49 Å,N/A,DPE 0.5 vol%,spin-coating,o-xylene,toluene,N/A,inverted ITO/ZnO/polymer:PC61BM/MoOx/Ag,large fibrils with more needle-like structures,304_bcsj.20210172.txt,scratch/prj/ch_sce_mine/MatAGen/outputs_example/304_bcsj.20210172/304_bcsj.20210172/pdf/304_bcsj.20210172.txt,text_mining_GPT_extended
stat-HT70HHT30,thiophene backbone,hexyl and 6-hydroxyhexyl,alkyl and hydroxyl,C6 and 6-hydroxyhexyl,solvent and thermal stability,OFET,electronic,N/A,N/A,33400,N/A,1.08,5.2×10^-3 cm2 V^-1 s^-1,N/A,N/A,N/A,N/A,N/A,N/A,N/A,crystalline,N/A,1.70 nm,as-cast,as-cast,N/A,N/A,N/A,N/A,edge-on orientation,379_Chemistry A European J - 2022 - Zhu - Enhanced Solvent and Thermal Stability in Cross%E2%80%90Linkable Conjugated Statistical.txt,scratch/prj/ch_sce_mine/MatAGen/outputs_example/379_Chemistry A European J - 2022 - Zhu - Enhanced Solvent and Thermal Stability in Cross%E2%80%90Linkable Conjugated Statistical/379_Chemistry A European J - 2022 - Zhu - Enhanced Solvent and Thermal Stability in Cross%E2%80%90Linkable Conjugated Statistical/pdf/379_Chemistry A European J - 2022 - Zhu - Enhanced Solvent and Thermal Stability in Cross%E2%80%90Linkable Conjugated Statistical.txt,text_mining_GPT_extended
stat-HT70HHT30,thiophene backbone,hexyl and 6-hydroxyhexyl,alkyl and hydroxyl,C6 and 6-hydroxyhexyl,solvent and thermal stability,OFET,electronic,N/A,N/A,33400,N/A,1.08,2.92×10^-2 cm2 V^-1 s^-1,N/A,N/A,N/A,N/A,N/A,N/A,N/A,crystalline,N/A,1.76 nm,150°C for 1 h,thermal annealing,N/A,N/A,N/A,N/A,increased crystallinity and ordering,379_Chemistry A European J - 2022 - Zhu - Enhanced Solvent and Thermal Stability in Cross%E2%80%90Linkable Conjugated Statistical.txt,scratch/prj/ch_sce_mine/MatAGen/outputs_example/379_Chemistry A European J - 2022 - Zhu - Enhanced Solvent and Thermal Stability in Cross%E2%80%90Linkable Conjugated Statistical/379_Chemistry A European J - 2022 - Zhu - Enhanced Solvent and Thermal Stability in Cross%E2%80%90Linkable Conjugated Statistical/pdf/379_Chemistry A European J - 2022 - Zhu - Enhanced Solvent and Thermal Stability in Cross%E2%80%90Linkable Conjugated Statistical.txt,text_mining_GPT_extended
stat-HT70HHT30,thiophene backbone,hexyl and 6-hydroxyhexyl,alkyl and hydroxyl,C6 and 6-hydroxyhexyl,solvent and thermal stability,OFET,electronic,N/A,N/A,33400,N/A,1.08,6×10^-4 cm2 V^-1 s^-1,N/A,N/A,N/A,N/A,N/A,N/A,N/A,amorphous,N/A,N/A,300°C for 1 h,thermal annealing,N/A,N/A,N/A,N/A,edge-on orientation destroyed,379_Chemistry A European J - 2022 - Zhu - Enhanced Solvent and Thermal Stability in Cross%E2%80%90Linkable Conjugated Statistical.txt,scratch/prj/ch_sce_mine/MatAGen/outputs_example/379_Chemistry A European J - 2022 - Zhu - Enhanced Solvent and Thermal Stability in Cross%E2%80%90Linkable Conjugated Statistical/379_Chemistry A European J - 2022 - Zhu - Enhanced Solvent and Thermal Stability in Cross%E2%80%90Linkable Conjugated Statistical/pdf/379_Chemistry A European J - 2022 - Zhu - Enhanced Solvent and Thermal Stability in Cross%E2%80%90Linkable Conjugated Statistical.txt,text_mining_GPT_extended
stat-HT42HHT58,thiophene backbone,hexyl and 6-hydroxyhexyl,alkyl and hydroxyl,C6 and 6-hydroxyhexyl,solvent and thermal stability,OFET,electronic,N/A,N/A,32600,N/A,1.09,3.9×10^-3 cm2 V^-1 s^-1,N/A,N/A,N/A,N/A,N/A,N/A,N/A,crystalline,N/A,1.75 nm,as-cast,as-cast,N/A,N/A,N/A,N/A,edge-on orientation,379_Chemistry A European J - 2022 - Zhu - Enhanced Solvent and Thermal Stability in Cross%E2%80%90Linkable Conjugated Statistical.txt,scratch/prj/ch_sce_mine/MatAGen/outputs_example/379_Chemistry A European J - 2022 - Zhu - Enhanced Solvent and Thermal Stability in Cross%E2%80%90Linkable Conjugated Statistical/379_Chemistry A European J - 2022 - Zhu - Enhanced Solvent and Thermal Stability in Cross%E2%80%90Linkable Conjugated Statistical/pdf/379_Chemistry A European J - 2022 - Zhu - Enhanced Solvent and Thermal Stability in Cross%E2%80%90Linkable Conjugated Statistical.txt,text_mining_GPT_extended
stat-HT42HHT58,thiophene backbone,hexyl and 6-hydroxyhexyl,alkyl and hydroxyl,C6 and 6-hydroxyhexyl,solvent and thermal stability,OFET,electronic,N/A,N/A,32600,N/A,1.09,1.02×10^-2 cm2 V^-1 s^-1,N/A,N/A,N/A,N/A,N/A,N/A,N/A,crystalline,N/A,1.77 nm,150°C for 1 h,thermal annealing,N/A,N/A,N/A,N/A,retain edge-on orientation,379_Chemistry A European J - 2022 - Zhu - Enhanced Solvent and Thermal Stability in Cross%E2%80%90Linkable Conjugated Statistical.txt,scratch/prj/ch_sce_mine/MatAGen/outputs_example/379_Chemistry A European J - 2022 - Zhu - Enhanced Solvent and Thermal Stability in Cross%E2%80%90Linkable Conjugated Statistical/379_Chemistry A European J - 2022 - Zhu - Enhanced Solvent and Thermal Stability in Cross%E2%80%90Linkable Conjugated Statistical/pdf/379_Chemistry A European J - 2022 - Zhu - Enhanced Solvent and Thermal Stability in Cross%E2%80%90Linkable Conjugated Statistical.txt,text_mining_GPT_extended
stat-HT42HHT58,thiophene backbone,hexyl and 6-hydroxyhexyl,alkyl and hydroxyl,C6 and 6-hydroxyhexyl,solvent and thermal stability,OFET,electronic,N/A,N/A,32600,N/A,1.09,1.8×10^-3 cm2 V^-1 s^-1,N/A,N/A,N/A,N/A,N/A,N/A,N/A,amorphous,N/A,N/A,300°C for 1 h,thermal annealing,N/A,N/A,N/A,N/A,disrupted completely,379_Chemistry A European J - 2022 - Zhu - Enhanced Solvent and Thermal Stability in Cross%E2%80%90Linkable Conjugated Statistical.txt,scratch/prj/ch_sce_mine/MatAGen/outputs_example/379_Chemistry A European J - 2022 - Zhu - Enhanced Solvent and Thermal Stability in Cross%E2%80%90Linkable Conjugated Statistical/379_Chemistry A European J - 2022 - Zhu - Enhanced Solvent and Thermal Stability in Cross%E2%80%90Linkable Conjugated Statistical/pdf/379_Chemistry A European J - 2022 - Zhu - Enhanced Solvent and Thermal Stability in Cross%E2%80%90Linkable Conjugated Statistical.txt,text_mining_GPT_extended
stat-HT24HHT76,thiophene backbone,hexyl and 6-hydroxyhexyl,alkyl and hydroxyl,C6 and 6-hydroxyhexyl,solvent and thermal stability,OFET,electronic,N/A,N/A,29500,N/A,1.09,2.9×10^-3 cm2 V^-1 s^-1,N/A,N/A,N/A,N/A,N/A,N/A,N/A,crystalline,N/A,1.77 nm,as-cast,as-cast,N/A,N/A,N/A,N/A,edge-on orientation,379_Chemistry A European J - 2022 - Zhu - Enhanced Solvent and Thermal Stability in Cross%E2%80%90Linkable Conjugated Statistical.txt,scratch/prj/ch_sce_mine/MatAGen/outputs_example/379_Chemistry A European J - 2022 - Zhu - Enhanced Solvent and Thermal Stability in Cross%E2%80%90Linkable Conjugated Statistical/379_Chemistry A European J - 2022 - Zhu - Enhanced Solvent and Thermal Stability in Cross%E2%80%90Linkable Conjugated Statistical/pdf/379_Chemistry A European J - 2022 - Zhu - Enhanced Solvent and Thermal Stability in Cross%E2%80%90Linkable Conjugated Statistical.txt,text_mining_GPT_extended
stat-HT24HHT76,thiophene backbone,hexyl and 6-hydroxyhexyl,alkyl and hydroxyl,C6 and 6-hydroxyhexyl,solvent and thermal stability,OFET,electronic,N/A,N/A,29500,N/A,1.09,1.31×10^-2 cm2 V^-1 s^-1,N/A,N/A,N/A,N/A,N/A,N/A,N/A,crystalline,N/A,1.79 nm,150°C for 1 h,thermal annealing,N/A,N/A,N/A,N/A,increased crystallinity and ordering,379_Chemistry A European J - 2022 - Zhu - Enhanced Solvent and Thermal Stability in Cross%E2%80%90Linkable Conjugated Statistical.txt,scratch/prj/ch_sce_mine/MatAGen/outputs_example/379_Chemistry A European J - 2022 - Zhu - Enhanced Solvent and Thermal Stability in Cross%E2%80%90Linkable Conjugated Statistical/379_Chemistry A European J - 2022 - Zhu - Enhanced Solvent and Thermal Stability in Cross%E2%80%90Linkable Conjugated Statistical/pdf/379_Chemistry A European J - 2022 - Zhu - Enhanced Solvent and Thermal Stability in Cross%E2%80%90Linkable Conjugated Statistical.txt,text_mining_GPT_extended
stat-HT24HHT76,thiophene backbone,hexyl and 6-hydroxyhexyl,alkyl and hydroxyl,C6 and 6-hydroxyhexyl,solvent and thermal stability,OFET,electronic,N/A,N/A,29500,N/A,1.09,1.0×10^-3 cm2 V^-1 s^-1,N/A,N/A,N/A,N/A,N/A,N/A,N/A,amorphous,N/A,N/A,300°C for 1 h,thermal annealing,N/A,N/A,N/A,N/A,edge-on orientation destroyed,379_Chemistry A European J - 2022 - Zhu - Enhanced Solvent and Thermal Stability in Cross%E2%80%90Linkable Conjugated Statistical.txt,scratch/prj/ch_sce_mine/MatAGen/outputs_example/379_Chemistry A European J - 2022 - Zhu - Enhanced Solvent and Thermal Stability in Cross%E2%80%90Linkable Conjugated Statistical/379_Chemistry A European J - 2022 - Zhu - Enhanced Solvent and Thermal Stability in Cross%E2%80%90Linkable Conjugated Statistical/pdf/379_Chemistry A European J - 2022 - Zhu - Enhanced Solvent and Thermal Stability in Cross%E2%80%90Linkable Conjugated Statistical.txt,text_mining_GPT_extended
P3HT,thiophene backbone,hexyl,alkyl,C6,N/A,OFET,electronic,N/A,N/A,36200,N/A,1.06,N/A,N/A,N/A,N/A,N/A,N/A,N/A,N/A,crystalline,N/A,1.68 nm,as-cast,as-cast,N/A,N/A,N/A,N/A,edge-on orientation,379_Chemistry A European J - 2022 - Zhu - Enhanced Solvent and Thermal Stability in Cross%E2%80%90Linkable Conjugated Statistical.txt,scratch/prj/ch_sce_mine/MatAGen/outputs_example/379_Chemistry A European J - 2022 - Zhu - Enhanced Solvent and Thermal Stability in Cross%E2%80%90Linkable Conjugated Statistical/379_Chemistry A European J - 2022 - Zhu - Enhanced Solvent and Thermal Stability in Cross%E2%80%90Linkable Conjugated Statistical/pdf/379_Chemistry A European J - 2022 - Zhu - Enhanced Solvent and Thermal Stability in Cross%E2%80%90Linkable Conjugated Statistical.txt,text_mining_GPT_extended
P3HT,thiophene backbone,hexyl,alkyl,C6,N/A,OFET,electronic,N/A,N/A,36200,N/A,1.06,N/A,N/A,N/A,N/A,N/A,N/A,N/A,N/A,crystalline,N/A,1.75 nm,150°C for 1 h,thermal annealing,N/A,N/A,N/A,N/A,increased crystallinity and orientation,379_Chemistry A European J - 2022 - Zhu - Enhanced Solvent and Thermal Stability in Cross%E2%80%90Linkable Conjugated Statistical.txt,scratch/prj/ch_sce_mine/MatAGen/outputs_example/379_Chemistry A European J - 2022 - Zhu - Enhanced Solvent and Thermal Stability in Cross%E2%80%90Linkable Conjugated Statistical/379_Chemistry A European J - 2022 - Zhu - Enhanced Solvent and Thermal Stability in Cross%E2%80%90Linkable Conjugated Statistical/pdf/379_Chemistry A European J - 2022 - Zhu - Enhanced Solvent and Thermal Stability in Cross%E2%80%90Linkable Conjugated Statistical.txt,text_mining_GPT_extended
P3HHT,thiophene backbone,6-hydroxyhexyl,hydroxyl-containing,6-hydroxyhexyl,cross-linking for stability,OFET,electronic,N/A,N/A,17700,N/A,1.04,N/A,N/A,N/A,N/A,N/A,N/A,N/A,N/A,crystalline,N/A,1.81 nm,as-cast,as-cast,N/A,N/A,N/A,N/A,edge-on orientation,379_Chemistry A European J - 2022 - Zhu - Enhanced Solvent and Thermal Stability in Cross%E2%80%90Linkable Conjugated Statistical.txt,scratch/prj/ch_sce_mine/MatAGen/outputs_example/379_Chemistry A European J - 2022 - Zhu - Enhanced Solvent and Thermal Stability in Cross%E2%80%90Linkable Conjugated Statistical/379_Chemistry A European J - 2022 - Zhu - Enhanced Solvent and Thermal Stability in Cross%E2%80%90Linkable Conjugated Statistical/pdf/379_Chemistry A European J - 2022 - Zhu - Enhanced Solvent and Thermal Stability in Cross%E2%80%90Linkable Conjugated Statistical.txt,text_mining_GPT_extended
P3HHT,thiophene backbone,6-hydroxyhexyl,hydroxyl-containing,6-hydroxyhexyl,cross-linking for stability,OFET,electronic,N/A,N/A,17700,N/A,1.04,N/A,N/A,N/A,N/A,N/A,N/A,N/A,N/A,crystalline,N/A,1.83 nm,150°C for 1 h,thermal annealing,N/A,N/A,N/A,N/A,increased crystallinity and orientation,379_Chemistry A European J - 2022 - Zhu - Enhanced Solvent and Thermal Stability in Cross%E2%80%90Linkable Conjugated Statistical.txt,scratch/prj/ch_sce_mine/MatAGen/outputs_example/379_Chemistry A European J - 2022 - Zhu - Enhanced Solvent and Thermal Stability in Cross%E2%80%90Linkable Conjugated Statistical/379_Chemistry A European J - 2022 - Zhu - Enhanced Solvent and Thermal Stability in Cross%E2%80%90Linkable Conjugated Statistical/pdf/379_Chemistry A European J - 2022 - Zhu - Enhanced Solvent and Thermal Stability in Cross%E2%80%90Linkable Conjugated Statistical.txt,text_mining_GPT_extended
P3HHT,thiophene backbone,6-hydroxyhexyl,hydroxyl-containing,6-hydroxyhexyl,cross-linking for stability,OFET,electronic,N/A,N/A,17700,N/A,1.04,N/A,N/A,N/A,N/A,N/A,N/A,N/A,N/A,amorphous,N/A,N/A,300°C for 1 h,thermal annealing,N/A,N/A,N/A,N/A,no (100) peak detected,379_Chemistry A European J - 2022 - Zhu - Enhanced Solvent and Thermal Stability in Cross%E2%80%90Linkable Conjugated Statistical.txt,scratch/prj/ch_sce_mine/MatAGen/outputs_example/379_Chemistry A European J - 2022 - Zhu - Enhanced Solvent and Thermal Stability in Cross%E2%80%90Linkable Conjugated Statistical/379_Chemistry A European J - 2022 - Zhu - Enhanced Solvent and Thermal Stability in Cross%E2%80%90Linkable Conjugated Statistical/pdf/379_Chemistry A European J - 2022 - Zhu - Enhanced Solvent and Thermal Stability in Cross%E2%80%90Linkable Conjugated Statistical.txt,text_mining_GPT_extended
