Repository: Rkl2023/Text-mining-postprocessing

Project overview
----------------
PolyStruct-Mine extracts polymer structural information from text-mined names (OPSIN + heuristics) and image-derived candidates (DECIMER/image pool). It standardizes backbone and side-chain representations, matches text rows to image candidates, and outputs repeat-unit SMILES with provenance, confidence, and audit logs.

Pipeline architecture (Layers 0–4)
1. Layer 0 — Standardization: Normalize schema/columns, clean names/SMILES, log schema report.
2. Layer 1 — Name → Structure: OPSIN (via JPype + local JAR) plus domain dictionaries/alkyl heuristics to derive backbone/sidechain SMILES from text.
3.

File: examples/304-403_extracted_data_text_mining_GPT.csv (part 12 of 12)
polymer_name,backbone,side_chain,side_chain_type,side_chain_length,side_chain_design_intent,device_type,transport_regime,film_thickness,channel_length,molecular_weight_mn,molecular_weight_mw,dispersity,mobility_h,mobility_e,capacitance,uc_star,pce,jsc,voc,ff,crystallinity,pi_pi_spacing,lamellar_spacing,experiment_condition,processing_method,processing_solvent,synthesis_solvent,electrolyte,measurement_method,notes,_source_file,_source_path,_config_name
P2DPPI-BT,"2DPPI unit alternating with 2,2'-bithiophene donor",2-ethylhexyl; 2-decyltetradecyl,alkyl,2-ethylhexyl; 2-decyltetradecyl,N/A,OTFT,electronic,N/A,N/A,132.3 kDa,N/A,2.61,0.066 cm2 V−1 s−1,0.011 cm2 V−1 s−1,N/A,N/A,N/A,N/A,N/A,N/A,N/A,3.640 Å,22.28 Å,RT (as-cast),spin-coating,chloroform,N/A,N/A,bottom-gate/top-contact (BG/TC),smooth surfaces with low root-mean-square (RMS),378_1-s2.0-S0143720818322873-main.txt,scratch/prj/ch_sce_mine/MatAGen/outputs_example/378_1-s2.0-S0143720818322873-main/378_1-s2.0-S0143720818322873-main/pdf/378_1-s2.0-S0143720818322873-main.txt,text_mining_GPT_extended
P2DPPI-BT,"2DPPI unit alternating with 2,2'-bithiophene donor",2-ethylhexyl; 2-decyltetradecyl,alkyl,2-ethylhexyl; 2-decyltetradecyl,N/A,OTFT,electronic,N/A,N/A,132.3 kDa,N/A,2.61,0.224 cm2 V−1 s−1,0.033 cm2 V−1 s−1,N/A,N/A,N/A,N/A,N/A,N/A,N/A,3.640 Å,21.98 Å,annealed 180 °C,spin-coating; annealed 180 °C for 15 min,chloroform,N/A,N/A,bottom-gate/top-contact (BG/TC),well-interconnected larger domains,378_1-s2.0-S0143720818322873-main.txt,scratch/prj/ch_sce_mine/MatAGen/outputs_example/378_1-s2.0-S0143720818322873-main/378_1-s2.0-S0143720818322873-main/pdf/378_1-s2.0-S0143720818322873-main.txt,text_mining_GPT_extended
DTIC8C12,indigo-based,tert-butoxycarbonyl (t-Boc) side groups,t-Boc,N/A,solubility,N/A,N/A,N/A,N/A,1151.52,N/A,N/A,N/A,N/A,N/A,N/A,N/A,N/A,N/A,N/A,crystalline,N/A,N/A,thermal anneal 200 °C 15 min,spin-coating,chloroform,THF,n-Bu4NPF6 (0.1 M in acetonitrile),N/A,serious aggregation,387_1-s2.0-S014372081500385X-main.txt,scratch/prj/ch_sce_mine/MatAGen/outputs_example/387_1-s2.0-S014372081500385X-main/387_1-s2.0-S014372081500385X-main/pdf/387_1-s2.0-S014372081500385X-main.txt,text_mining_GPT_extended
DTIIC8C12,isoindigo-based,tert-butoxycarbonyl (t-Boc) side groups,t-Boc,N/A,solubility,OFET,electronic,ca. 80 nm,N/A,1151.53,N/A,N/A,1.3×10^-3 cm2 V-1 s-1,N/A,N/A,N/A,N/A,N/A,N/A,N/A,crystalline,N/A,N/A,ODCB/pyridine (10/90); 200 °C 15 min,spin-coating,ODCB/pyridine (10/90),THF,n-Bu4NPF6 (0.1 M in acetonitrile),"bottom gate, top contact (Si/SiO2/PMMA/Ag)",one-dimensional nanowires,387_1-s2.0-S014372081500385X-main.txt,scratch/prj/ch_sce_mine/MatAGen/outputs_example/387_1-s2.0-S014372081500385X-main/387_1-s2.0-S014372081500385X-main/pdf/387_1-s2.0-S014372081500385X-main.txt,text_mining_GPT_extended
reg-PDPP/TPDalt2T,DPP-TPD-2T terpolymer,2-hexyldecyl; heptadecan-9-yl,alkyl,2-hexyldecyl; heptadecan-9-yl,solubilizing alkyl chains,OPV,electronic,108 nm,N/A,50.0 kg mol−1,137 kg mol−1,2.74,N/A,N/A,N/A,N/A,5.3 (5.1),9.95 (9.60) mA cm−2,0.78 (0.78) V,0.68 (0.68),N/A,N/A,N/A,spin coated from chloroform with 2 vol% diiodooctane; 1:2 polymer:fullerene,spin coating,chloroform + 2 vol% diiodooctane,THF/H2O,N/A,ITO/PEDOT:PSS / active / LiF/Al,finely dispersed morphology with fiber-like polymer-rich structures,337_c4ta04118f.txt,scratch/prj/ch_sce_mine/MatAGen/outputs_example/337_c4ta04118f/337_c4ta04118f/pdf/337_c4ta04118f.txt,text_mining_GPT_extended
ran-PDPP/TPDalt2T,DPP-TPD-2T terpolymer,2-hexyldecyl; heptadecan-9-yl,alkyl,2-hexyldecyl; heptadecan-9-yl,solubilizing alkyl chains,OPV,electronic,108 nm,N/A,34.6 kg mol−1,116 kg mol−1,3.36,N/A,N/A,N/A,N/A,1.0 (0.9),2.31 (2.13) mA cm−2,0.74 (0.73) V,0.61 (0.59),N/A,N/A,N/A,spin coated from chloroform with 2 vol% diiodooctane; 1:2 polymer:fullerene,spin coating,chloroform + 2 vol% diiodooctane,toluene,N/A,ITO/PEDOT:PSS / active / LiF/Al,much coarser morphology and rougher surface,337_c4ta04118f.txt,scratch/prj/ch_sce_mine/MatAGen/outputs_example/337_c4ta04118f/337_c4ta04118f/pdf/337_c4ta04118f.txt,text_mining_GPT_extended
PDPP2T,DPP-2T copolymer,2-hexyldecyl,alkyl,2-hexyldecyl,N/A,OPV,electronic,125 nm,N/A,85 kg mol−1,322 kg mol−1,3.8,N/A,N/A,N/A,N/A,0.7 (0.7),2.03 (1.93) mA cm−2,0.68 (0.67) V,0.50 (0.52),N/A,N/A,N/A,spin coated from chloroform with 2 vol% diiodooctane; 1:2 polymer:fullerene,spin coating,chloroform + 2 vol% diiodooctane,N/A,N/A,ITO/PEDOT:PSS / active / LiF/Al,N/A,337_c4ta04118f.txt,scratch/prj/ch_sce_mine/MatAGen/outputs_example/337_c4ta04118f/337_c4ta04118f/pdf/337_c4ta04118f.txt,text_mining_GPT_extended
P(NDI2OD-T2),naphthalene diimide–bithiophene,2-octyldodecyl alkyl,alkyl,N/A,N/A,OFET,electronic,N/A,50 µm,38.4 kDa,127 kDa,3.3,N/A,0.23 ± 0.04 cm2 V−1 s−1,N/A,N/A,N/A,N/A,N/A,N/A,N/A,3.89 Å,25.0 Å,annealed at 170 °C,spin-cast,chlorobenzene,toluene,N/A,bottom-gate top-contact FET,interconnected nanofibrillar morphology,362_Adv Funct Materials - 2016 - Kurosawa - Impact of Polystyrene Oligomer Side Chains on Naphthalene Diimide Bithiophene.txt,scratch/prj/ch_sce_mine/MatAGen/outputs_example/362_Adv Funct Materials - 2016 - Kurosawa - Impact of Polystyrene Oligomer Side Chains on Naphthalene Diimide Bithiophene/362_Adv Funct Materials - 2016 - Kurosawa - Impact of Polystyrene Oligomer Side Chains on Naphthalene Diimide Bithiophene/pdf/362_Adv Funct Materials - 2016 - Kurosawa - Impact of Polystyrene Oligomer Side Chains on Naphthalene Diimide Bithiophene.txt,text_mining_GPT_extended
P(NDI2OD-T2-PS 5 ),naphthalene diimide–bithiophene,polystyrene oligomer,polystyrene,2097 Da,solubility; suppressed aggregation,OFET,electronic,N/A,50 µm,34.4 kDa,102 kDa,3.0,N/A,0.24 ± 0.03 cm2 V−1 s−1,N/A,N/A,N/A,N/A,N/A,N/A,N/A,3.90 Å,25.1 Å,annealed at 170 °C,spin-cast,chlorobenzene,toluene,N/A,bottom-gate top-contact FET,size of nanofibrillar crystal domains decreases,362_Adv Funct Materials - 2016 - Kurosawa - Impact of Polystyrene Oligomer Side Chains on Naphthalene Diimide Bithiophene.txt,scratch/prj/ch_sce_mine/MatAGen/outputs_example/362_Adv Funct Materials - 2016 - Kurosawa - Impact of Polystyrene Oligomer Side Chains on Naphthalene Diimide Bithiophene/362_Adv Funct Materials - 2016 - Kurosawa - Impact of Polystyrene Oligomer Side Chains on Naphthalene Diimide Bithiophene/pdf/362_Adv Funct Materials - 2016 - Kurosawa - Impact of Polystyrene Oligomer Side Chains on Naphthalene Diimide Bithiophene.txt,text_mining_GPT_extended
P(NDI2OD-T2-PS 10 ),naphthalene diimide–bithiophene,polystyrene oligomer,polystyrene,2097 Da,solubility; suppressed aggregation,OFET,electronic,N/A,50 µm,29.2 kDa,79.7 kDa,2.7,N/A,0.25 ± 0.05 cm2 V−1 s−1,N/A,N/A,N/A,N/A,N/A,N/A,N/A,3.90 Å,25.1 Å,annealed at 170 °C,spin-cast,chlorobenzene,toluene,N/A,bottom-gate top-contact FET,size of nanofibrillar crystal domains decreases,362_Adv Funct Materials - 2016 - Kurosawa - Impact of Polystyrene Oligomer Side Chains on Naphthalene Diimide Bithiophene.txt,scratch/prj/ch_sce_mine/MatAGen/outputs_example/362_Adv Funct Materials - 2016 - Kurosawa - Impact of Polystyrene Oligomer Side Chains on Naphthalene Diimide Bithiophene/362_Adv Funct Materials - 2016 - Kurosawa - Impact of Polystyrene Oligomer Side Chains on Naphthalene Diimide Bithiophene/pdf/362_Adv Funct Materials - 2016 - Kurosawa - Impact of Polystyrene Oligomer Side Chains on Naphthalene Diimide Bithiophene.txt,text_mining_GPT_extended
P(NDI2OD-T2-PS 20 ),naphthalene diimide–bithiophene,polystyrene oligomer,polystyrene,2097 Da,solubility; air stability (encapsulation),OFET,electronic,N/A,50 µm,43.0 kDa,116 kDa,2.7,N/A,0.24 ± 0.06 cm2 V−1 s−1,N/A,N/A,N/A,N/A,N/A,N/A,N/A,3.90 Å,25.0 Å,annealed at 170 °C,spin-cast,chlorobenzene,toluene,N/A,bottom-gate top-contact FET,molecular encapsulating layer,362_Adv Funct Materials - 2016 - Kurosawa - Impact of Polystyrene Oligomer Side Chains on Naphthalene Diimide Bithiophene.txt,scratch/prj/ch_sce_mine/MatAGen/outputs_example/362_Adv Funct Materials - 2016 - Kurosawa - Impact of Polystyrene Oligomer Side Chains on Naphthalene Diimide Bithiophene/362_Adv Funct Materials - 2016 - Kurosawa - Impact of Polystyrene Oligomer Side Chains on Naphthalene Diimide Bithiophene/pdf/362_Adv Funct Materials - 2016 - Kurosawa - Impact of Polystyrene Oligomer Side Chains on Naphthalene Diimide Bithiophene.txt,text_mining_GPT_extended
P(NDI2OD-T2)/PS,naphthalene diimide–bithiophene,polystyrene (blended),polystyrene,2097 Da,N/A,OFET,electronic,N/A,50 µm,N/A,N/A,N/A,N/A,0.23 ± 0.04 cm2 V−1 s−1,N/A,N/A,N/A,N/A,N/A,N/A,N/A,3.89 Å,25.2 Å,annealed at 170 °C,spin-cast,chlorobenzene,toluene,N/A,bottom-gate top-contact FET,vertical phase separation,362_Adv Funct Materials - 2016 - Kurosawa - Impact of Polystyrene Oligomer Side Chains on Naphthalene Diimide Bithiophene.txt,scratch/prj/ch_sce_mine/MatAGen/outputs_example/362_Adv Funct Materials - 2016 - Kurosawa - Impact of Polystyrene Oligomer Side Chains on Naphthalene Diimide Bithiophene/362_Adv Funct Materials - 2016 - Kurosawa - Impact of Polystyrene Oligomer Side Chains on Naphthalene Diimide Bithiophene/pdf/362_Adv Funct Materials - 2016 - Kurosawa - Impact of Polystyrene Oligomer Side Chains on Naphthalene Diimide Bithiophene.txt,text_mining_GPT_extended
P1,"benzo[1,2-b:4,5-b']dithiophene - pyromellitic diimide D-A copolymer",2-ethylhexyl,alkyl,N/A,"solubility, film-forming",OPV,electronic,120–140 nm,N/A,95.6 KDa,N/A,1.89,N/A,N/A,N/A,N/A,0.10,0.763,0.54,26,N/A,N/A,N/A,P3HT:polymer 2:1; no annealing,spin coating,chlorobenzene,toluene,N/A,ITO/PEDOT:PSS/active layer/Ca/Al,N/A,314_1-s2.0-S037967791400246X-main.txt,scratch/prj/ch_sce_mine/MatAGen/outputs_example/314_1-s2.0-S037967791400246X-main/314_1-s2.0-S037967791400246X-main/pdf/314_1-s2.0-S037967791400246X-main.txt,text_mining_GPT_extended
P1,"benzo[1,2-b:4,5-b']dithiophene - pyromellitic diimide D-A copolymer",2-ethylhexyl,alkyl,N/A,"solubility, film-forming",OPV,electronic,120–140 nm,N/A,95.6 KDa,N/A,1.89,N/A,N/A,N/A,N/A,0.12,0.738,0.61,27,N/A,N/A,N/A,P3HT:polymer 1:1; no annealing,spin coating,chlorobenzene,toluene,N/A,ITO/PEDOT:PSS/active layer/Ca/Al,surface roughness is about 7.30 nm,314_1-s2.0-S037967791400246X-main.txt,scratch/prj/ch_sce_mine/MatAGen/outputs_example/314_1-s2.0-S037967791400246X-main/314_1-s2.0-S037967791400246X-main/pdf/314_1-s2.0-S037967791400246X-main.txt,text_mining_GPT_extended
P1,"benzo[1,2-b:4,5-b']dithiophene - pyromellitic diimide D-A copolymer",2-ethylhexyl,alkyl,N/A,"solubility, film-forming",OPV,electronic,120–140 nm,N/A,95.6 KDa,N/A,1.89,N/A,N/A,N/A,N/A,0.09,0.665,0.52,27,N/A,N/A,N/A,P3HT:polymer 1:1; 110 ◦C anneal,spin coating,chlorobenzene,toluene,N/A,ITO/PEDOT:PSS/active layer/Ca/Al,N/A,314_1-s2.0-S037967791400246X-main.txt,scratch/prj/ch_sce_mine/MatAGen/outputs_example/314_1-s2.0-S037967791400246X-main/314_1-s2.0-S037967791400246X-main/pdf/314_1-s2.0-S037967791400246X-main.txt,text_mining_GPT_extended
P1,"benzo[1,2-b:4,5-b']dithiophene - pyromellitic diimide D-A copolymer",2-ethylhexyl,alkyl,N/A,"solubility, film-forming",OPV,electronic,120–140 nm,N/A,95.6 KDa,N/A,1.89,N/A,N/A,N/A,N/A,0.10,0.639,0.60,27,N/A,N/A,N/A,P3HT:polymer 1:2; no annealing,spin coating,chlorobenzene,toluene,N/A,ITO/PEDOT:PSS/active layer/Ca/Al,N/A,314_1-s2.0-S037967791400246X-main.txt,scratch/prj/ch_sce_mine/MatAGen/outputs_example/314_1-s2.0-S037967791400246X-main/314_1-s2.0-S037967791400246X-main/pdf/314_1-s2.0-S037967791400246X-main.txt,text_mining_GPT_extended
P1,"benzo[1,2-b:4,5-b']dithiophene - pyromellitic diimide D-A copolymer",2-ethylhexyl,alkyl,N/A,"solubility, film-forming",OPV,electronic,120–140 nm,N/A,95.6 KDa,N/A,1.89,N/A,N/A,N/A,N/A,0.06,0.601,0.41,25,N/A,N/A,N/A,P3HT:polymer 1:3; no annealing,spin coating,chlorobenzene,toluene,N/A,ITO/PEDOT:PSS/active layer/Ca/Al,N/A,314_1-s2.0-S037967791400246X-main.txt,scratch/prj/ch_sce_mine/MatAGen/outputs_example/314_1-s2.0-S037967791400246X-main/314_1-s2.0-S037967791400246X-main/pdf/314_1-s2.0-S037967791400246X-main.txt,text_mining_GPT_extended
P2,"benzo[1,2-b:4,5-b']dithiophene - pyromellitic diimide D-A copolymer",2-octyldodecyl,alkyl,N/A,"solubility, film-forming",OPV,electronic,120–140 nm,N/A,66.2 KDa,N/A,2.01,N/A,N/A,N/A,N/A,0.36,1.61,0.82,27,N/A,N/A,N/A,P3HT:polymer 2:1; no annealing,spin coating,chlorobenzene,toluene,N/A,ITO/PEDOT:PSS/active layer/Ca/Al,N/A,314_1-s2.0-S037967791400246X-main.txt,scratch/prj/ch_sce_mine/MatAGen/outputs_example/314_1-s2.0-S037967791400246X-main/314_1-s2.0-S037967791400246X-main/pdf/314_1-s2.0-S037967791400246X-main.txt,text_mining_GPT_extended
P2,"benzo[1,2-b:4,5-b']dithiophene - pyromellitic diimide D-A copolymer",2-octyldodecyl,alkyl,N/A,"solubility, film-forming",OPV,electronic,120–140 nm,N/A,66.2 KDa,N/A,2.01,N/A,N/A,N/A,N/A,0.47,1.54,0.96,32,N/A,N/A,N/A,P3HT:polymer 1:1; no annealing,spin coating,chlorobenzene,toluene,N/A,ITO/PEDOT:PSS/active layer/Ca/Al,surface roughness reduced to 3.09 nm,314_1-s2.0-S037967791400246X-main.txt,scratch/prj/ch_sce_mine/MatAGen/outputs_example/314_1-s2.0-S037967791400246X-main/314_1-s2.0-S037967791400246X-main/pdf/314_1-s2.0-S037967791400246X-main.txt,text_mining_GPT_extended
P2,"benzo[1,2-b:4,5-b']dithiophene - pyromellitic diimide D-A copolymer",2-octyldodecyl,alkyl,N/A,"solubility, film-forming",OPV,electronic,120–140 nm,N/A,66.2 KDa,N/A,2.01,N/A,N/A,N/A,N/A,0.30,1.11,0.87,31,N/A,N/A,N/A,P3HT:polymer 1:1; 110 ◦C anneal,spin coating,chlorobenzene,toluene,N/A,ITO/PEDOT:PSS/active layer/Ca/Al,surface roughness increased to 3.63 nm,314_1-s2.0-S037967791400246X-main.txt,scratch/prj/ch_sce_mine/MatAGen/outputs_example/314_1-s2.0-S037967791400246X-main/314_1-s2.0-S037967791400246X-main/pdf/314_1-s2.0-S037967791400246X-main.txt,text_mining_GPT_extended
P2,"benzo[1,2-b:4,5-b']dithiophene - pyromellitic diimide D-A copolymer",2-octyldodecyl,alkyl,N/A,"solubility, film-forming",OPV,electronic,120–140 nm,N/A,66.2 KDa,N/A,2.01,N/A,N/A,N/A,N/A,0.38,1.24,0.95,32,N/A,N/A,N/A,P3HT:polymer 1:2; no annealing,spin coating,chlorobenzene,toluene,N/A,ITO/PEDOT:PSS/active layer/Ca/Al,N/A,314_1-s2.0-S037967791400246X-main.txt,scratch/prj/ch_sce_mine/MatAGen/outputs_example/314_1-s2.0-S037967791400246X-main/314_1-s2.0-S037967791400246X-main/pdf/314_1-s2.0-S037967791400246X-main.txt,text_mining_GPT_extended
P2,"benzo[1,2-b:4,5-b']dithiophene - pyromellitic diimide D-A copolymer",2-octyldodecyl,alkyl,N/A,"solubility, film-forming",OPV,electronic,120–140 nm,N/A,66.2 KDa,N/A,2.01,N/A,N/A,N/A,N/A,0.25,0.93,0.97,28,N/A,N/A,N/A,P3HT:polymer 1:3; no annealing,spin coating,chlorobenzene,toluene,N/A,ITO/PEDOT:PSS/active layer/Ca/Al,N/A,314_1-s2.0-S037967791400246X-main.txt,scratch/prj/ch_sce_mine/MatAGen/outputs_example/314_1-s2.0-S037967791400246X-main/314_1-s2.0-S037967791400246X-main/pdf/314_1-s2.0-S037967791400246X-main.txt,text_mining_GPT_extended
C11P3.75,isoindigo-BT-(BIBDF) random backbone,branching spacer C1/C1,alkyl,C1/C1,solubility and packing control,OFET,electronic,N/A,N/A,33.9 kDa,N/A,4.0,2.19 cm2 V−1 s−1,N/A,N/A,N/A,N/A,N/A,N/A,N/A,N/A,3.67 Å,22.68 Å,annealed 260 °C,N/A,N/A,N/A,N/A,BGTC bottom-gate/top-contact,interconnected fine-fiber nano-structure,376_side-chain-engineering-to-optimize-the-charge-transport-properties-of-isoindigo-based-random-terpolymers-for-high.txt,scratch/prj/ch_sce_mine/MatAGen/outputs_example/376_side-chain-engineering-to-optimize-the-charge-transport-properties-of-isoindigo-based-random-terpolymers-for-high/376_side-chain-engineering-to-optimize-the-charge-transport-properties-of-isoindigo-based-random-terpolymers-for-high/pdf/376_side-chain-engineering-to-optimize-the-charge-transport-properties-of-isoindigo-based-random-terpolymers-for-high.txt,text_mining_GPT_extended
C13P3.75,isoindigo-BT-(BIBDF) random backbone,branching spacer C1/C3,alkyl,C1/C3,solubility and packing control,OFET,electronic,N/A,N/A,29.6 kDa,N/A,3.9,2.44 cm2 V−1 s−1,N/A,N/A,N/A,N/A,N/A,N/A,N/A,N/A,3.60 Å,22.05 Å,annealed 260 °C,N/A,N/A,N/A,N/A,BGTC bottom-gate/top-contact,N/A,376_side-chain-engineering-to-optimize-the-charge-transport-properties-of-isoindigo-based-random-terpolymers-for-high.txt,scratch/prj/ch_sce_mine/MatAGen/outputs_example/376_side-chain-engineering-to-optimize-the-charge-transport-properties-of-isoindigo-based-random-terpolymers-for-high/376_side-chain-engineering-to-optimize-the-charge-transport-properties-of-isoindigo-based-random-terpolymers-for-high/pdf/376_side-chain-engineering-to-optimize-the-charge-transport-properties-of-isoindigo-based-random-terpolymers-for-high.txt,text_mining_GPT_extended
C31P3.75,isoindigo-BT-(BIBDF) random backbone,branching spacer C3/C1,alkyl,C3/C1,solubility and packing control,OFET,electronic,N/A,N/A,46.0 kDa,N/A,3.3,3.16 cm2 V−1 s−1,N/A,N/A,N/A,N/A,N/A,N/A,N/A,N/A,3.54 Å,24.54 Å,annealed 260 °C,N/A,N/A,N/A,N/A,BGTC bottom-gate/top-contact,N/A,376_side-chain-engineering-to-optimize-the-charge-transport-properties-of-isoindigo-based-random-terpolymers-for-high.txt,scratch/prj/ch_sce_mine/MatAGen/outputs_example/376_side-chain-engineering-to-optimize-the-charge-transport-properties-of-isoindigo-based-random-terpolymers-for-high/376_side-chain-engineering-to-optimize-the-charge-transport-properties-of-isoindigo-based-random-terpolymers-for-high/pdf/376_side-chain-engineering-to-optimize-the-charge-transport-properties-of-isoindigo-based-random-terpolymers-for-high.txt,text_mining_GPT_extended
C33P3.75,isoindigo-BT-(BIBDF) random backbone,branching spacer C3/C3,alkyl,C3/C3,solubility and packing control,OFET,electronic,N/A,N/A,42.9 kDa,N/A,3.4,4.00 cm2 V−1 s−1,N/A,N/A,N/A,N/A,N/A,N/A,N/A,N/A,3.50 Å,24.07 Å,annealed 260 °C,N/A,N/A,N/A,N/A,BGTC bottom-gate/top-contact,large crystalline domains with fewer grain boundaries,376_side-chain-engineering-to-optimize-the-charge-transport-properties-of-isoindigo-based-random-terpolymers-for-high.txt,scratch/prj/ch_sce_mine/MatAGen/outputs_example/376_side-chain-engineering-to-optimize-the-charge-transport-properties-of-isoindigo-based-random-terpolymers-for-high/376_side-chain-engineering-to-optimize-the-charge-transport-properties-of-isoindigo-based-random-terpolymers-for-high/pdf/376_side-chain-engineering-to-optimize-the-charge-transport-properties-of-isoindigo-based-random-terpolymers-for-high.txt,text_mining_GPT_extended
C30P0,isoindigo-BT-(BIBDF) random backbone,branching spacer C30,alkyl,C30,solubility and packing control,OFET,electronic,N/A,N/A,45.7 kDa,N/A,3.1,2.10 cm2 V−1 s−1,N/A,N/A,N/A,N/A,N/A,N/A,N/A,N/A,3.51 Å,∼24 Å,annealed 180 °C,N/A,N/A,N/A,N/A,BGTC bottom-gate/top-contact,over-sized fibrillar intercalating networks and macropores,376_side-chain-engineering-to-optimize-the-charge-transport-properties-of-isoindigo-based-random-terpolymers-for-high.txt,scratch/prj/ch_sce_mine/MatAGen/outputs_example/376_side-chain-engineering-to-optimize-the-charge-transport-properties-of-isoindigo-based-random-terpolymers-for-high/376_side-chain-engineering-to-optimize-the-charge-transport-properties-of-isoindigo-based-random-terpolymers-for-high/pdf/376_side-chain-engineering-to-optimize-the-charge-transport-properties-of-isoindigo-based-random-terpolymers-for-high.txt,text_mining_GPT_extended
C33P1,isoindigo-BT-(BIBDF) random backbone,branching spacer C3/C3,alkyl,C3/C3,solubility and packing control,OFET,electronic,N/A,N/A,45.1 kDa,N/A,3.2,4.21 cm2 V−1 s−1,N/A,N/A,N/A,N/A,N/A,N/A,N/A,N/A,3.49 Å,∼24 Å,annealed 260 °C,N/A,N/A,N/A,N/A,BGTC bottom-gate/top-contact,relatively uniform and moderate nanofiber-like connected domains,376_side-chain-engineering-to-optimize-the-charge-transport-properties-of-isoindigo-based-random-terpolymers-for-high.txt,scratch/prj/ch_sce_mine/MatAGen/outputs_example/376_side-chain-engineering-to-optimize-the-charge-transport-properties-of-isoindigo-based-random-terpolymers-for-high/376_side-chain-engineering-to-optimize-the-charge-transport-properties-of-isoindigo-based-random-terpolymers-for-high/pdf/376_side-chain-engineering-to-optimize-the-charge-transport-properties-of-isoindigo-based-random-terpolymers-for-high.txt,text_mining_GPT_extended
C33P2.5,isoindigo-BT-(BIBDF) random backbone,branching spacer C3/C3,alkyl,C3/C3,solubility and packing control,OFET,electronic,N/A,N/A,51.0 kDa,N/A,2.9,7.01 cm2 V−1 s−1,N/A,N/A,N/A,N/A,N/A,N/A,N/A,N/A,3.47 Å,∼24 Å,annealed 260 °C,N/A,N/A,N/A,N/A,BGTC bottom-gate/top-contact,smallest π−π stacking distance,376_side-chain-engineering-to-optimize-the-charge-transport-properties-of-isoindigo-based-random-terpolymers-for-high.txt,scratch/prj/ch_sce_mine/MatAGen/outputs_example/376_side-chain-engineering-to-optimize-the-charge-transport-properties-of-isoindigo-based-random-terpolymers-for-high/376_side-chain-engineering-to-optimize-the-charge-transport-properties-of-isoindigo-based-random-terpolymers-for-high/pdf/376_side-chain-engineering-to-optimize-the-charge-transport-properties-of-isoindigo-based-random-terpolymers-for-high.txt,text_mining_GPT_extended
C33P5,isoindigo-BT-(BIBDF) random backbone,branching spacer C3/C3,alkyl,C3/C3,solubility and packing control,OFET,electronic,N/A,N/A,42.8 kDa,N/A,3.5,1.90 cm2 V−1 s−1,N/A,N/A,N/A,N/A,N/A,N/A,N/A,N/A,3.48 Å,∼24 Å,annealed 210 °C,N/A,N/A,N/A,N/A,BGTC bottom-gate/top-contact,fine-grained nanoﬁbers with a smooth surface,376_side-chain-engineering-to-optimize-the-charge-transport-properties-of-isoindigo-based-random-terpolymers-for-high.txt,scratch/prj/ch_sce_mine/MatAGen/outputs_example/376_side-chain-engineering-to-optimize-the-charge-transport-properties-of-isoindigo-based-random-terpolymers-for-high/376_side-chain-engineering-to-optimize-the-charge-transport-properties-of-isoindigo-based-random-terpolymers-for-high/pdf/376_side-chain-engineering-to-optimize-the-charge-transport-properties-of-isoindigo-based-random-terpolymers-for-high.txt,text_mining_GPT_extended
C33P7.5,isoindigo-BT-(BIBDF) random backbone,branching spacer C3/C3,alkyl,C3/C3,solubility and packing control,OFET,electronic,N/A,N/A,39.0 kDa,N/A,3.7,2.00 cm2 V−1 s−1,N/A,N/A,N/A,N/A,N/A,N/A,N/A,N/A,3.48 Å,∼24 Å,annealed 210 °C,N/A,N/A,N/A,N/A,BGTC bottom-gate/top-contact,fine-grained nanoﬁbers with a smooth surface,376_side-chain-engineering-to-optimize-the-charge-transport-properties-of-isoindigo-based-random-terpolymers-for-high.txt,scratch/prj/ch_sce_mine/MatAGen/outputs_example/376_side-chain-engineering-to-optimize-the-charge-transport-properties-of-isoindigo-based-random-terpolymers-for-high/376_side-chain-engineering-to-optimize-the-charge-transport-properties-of-isoindigo-based-random-terpolymers-for-high/pdf/376_side-chain-engineering-to-optimize-the-charge-transport-properties-of-isoindigo-based-random-terpolymers-for-high.txt,text_mining_GPT_extended
PBDT-6ttTPD,"benzo[1,2-b;3,4-b]dithiophene and ttTPD alternating copolymer",2-butyloctyloxy (BDT); hexyl (TT),alkyl,hexyl,tuning solubility and packing,OPV,electronic,≈100 nm,N/A,100–160 kg mol−1,N/A,2.4–3.5,1.65 × 10 −4 cm 2 V −1 s −1,4.05 × 10 −5 cm 2 V −1 s −1,N/A,N/A,4.39%,10.07 mA cm −2,0.79 V,55%,N/A,N/A,N/A,3 vol% DIO in CB,spin-coating,chlorobenzene (CB) with 3 vol% DIO,toluene and DMF,N/A,inverted OPV stack ITO/ZnO/polymer:PC71BM/MoO3/Ag,strong polymer aggregation,328_Adv Funct Materials - 2016 - Kim - Optimization and Analysis of Conjugated Polymer Side Chains for High%E2%80%90Performance Organic.txt,scratch/prj/ch_sce_mine/MatAGen/outputs_example/328_Adv Funct Materials - 2016 - Kim - Optimization and Analysis of Conjugated Polymer Side Chains for High%E2%80%90Performance Organic/328_Adv Funct Materials - 2016 - Kim - Optimization and Analysis of Conjugated Polymer Side Chains for High%E2%80%90Performance Organic/pdf/328_Adv Funct Materials - 2016 - Kim - Optimization and Analysis of Conjugated Polymer Side Chains for High%E2%80%90Performance Organic.txt,text_mining_GPT_extended
PBDT-8ttTPD,"benzo[1,2-b;3,4-b]dithiophene and ttTPD alternating copolymer",2-butyloctyloxy (BDT); octyl (TT),alkyl,octyl,tuning solubility and packing,OPV,electronic,≈100 nm,N/A,100–160 kg mol−1,N/A,2.4–3.5,4.25 × 10 −4 cm 2 V −1 s −1,1.33 × 10 −4 cm 2 V −1 s −1,N/A,N/A,7.57%,15.04 mA cm −2,0.83 V,61%,crystalline,3.92 Å,N/A,3 vol% DIO in CB,spin-coating,chlorobenzene (CB) with 3 vol% DIO,toluene and DMF,N/A,inverted OPV stack ITO/ZnO/polymer:PC71BM/MoO3/Ag,face-on molecular orientation,328_Adv Funct Materials - 2016 - Kim - Optimization and Analysis of Conjugated Polymer Side Chains for High%E2%80%90Performance Organic.txt,scratch/prj/ch_sce_mine/MatAGen/outputs_example/328_Adv Funct Materials - 2016 - Kim - Optimization and Analysis of Conjugated Polymer Side Chains for High%E2%80%90Performance Organic/328_Adv Funct Materials - 2016 - Kim - Optimization and Analysis of Conjugated Polymer Side Chains for High%E2%80%90Performance Organic/pdf/328_Adv Funct Materials - 2016 - Kim - Optimization and Analysis of Conjugated Polymer Side Chains for High%E2%80%90Performance Organic.txt,text_mining_GPT_extended
PBDT-10ttTPD,"benzo[1,2-b;3,4-b]dithiophene and ttTPD alternating copolymer",2-butyloctyloxy (BDT); decyl (TT),alkyl,decyl,tuning solubility and packing,OPV,electronic,≈100 nm,N/A,100–160 kg mol−1,N/A,2.4–3.5,2.98 × 10 −4 cm 2 V −1 s −1,1.17 × 10 −4 cm 2 V −1 s −1,N/A,N/A,7.14%,11.45 mA cm −2,0.84 V,73%,N/A,N/A,N/A,3 vol% DIO in CB,spin-coating,chlorobenzene (CB) with 3 vol% DIO,toluene and DMF,N/A,inverted OPV stack ITO/ZnO/polymer:PC71BM/MoO3/Ag,well-organized bi-continuous networks,328_Adv Funct Materials - 2016 - Kim - Optimization and Analysis of Conjugated Polymer Side Chains for High%E2%80%90Performance Organic.txt,scratch/prj/ch_sce_mine/MatAGen/outputs_example/328_Adv Funct Materials - 2016 - Kim - Optimization and Analysis of Conjugated Polymer Side Chains for High%E2%80%90Performance Organic/328_Adv Funct Materials - 2016 - Kim - Optimization and Analysis of Conjugated Polymer Side Chains for High%E2%80%90Performance Organic/pdf/328_Adv Funct Materials - 2016 - Kim - Optimization and Analysis of Conjugated Polymer Side Chains for High%E2%80%90Performance Organic.txt,text_mining_GPT_extended
PBDTT-6ttTPD,"benzo[1,2-b;3,4-b]dithiophene (alkylthienyl-substituted) and ttTPD alternating copolymer",2-ethylhexylthienyl (BDT); hexyl (TT),alkyl,hexyl,tuning solubility and packing,OPV,electronic,≈100 nm,N/A,100–160 kg mol−1,N/A,2.4–3.5,5.15 × 10 −4 cm 2 V −1 s −1,2.45 × 10 −4 cm 2 V −1 s −1,N/A,N/A,8.23%,15.76 mA cm −2,0.83 V,63%,N/A,N/A,N/A,3 vol% DIO in CB,spin-coating,chlorobenzene (CB) with 3 vol% DIO,toluene and DMF,N/A,inverted OPV stack ITO/ZnO/polymer:PC71BM/MoO3/Ag,nanofibrils ≈20 nm wide,328_Adv Funct Materials - 2016 - Kim - Optimization and Analysis of Conjugated Polymer Side Chains for High%E2%80%90Performance Organic.txt,scratch/prj/ch_sce_mine/MatAGen/outputs_example/328_Adv Funct Materials - 2016 - Kim - Optimization and Analysis of Conjugated Polymer Side Chains for High%E2%80%90Performance Organic/328_Adv Funct Materials - 2016 - Kim - Optimization and Analysis of Conjugated Polymer Side Chains for High%E2%80%90Performance Organic/pdf/328_Adv Funct Materials - 2016 - Kim - Optimization and Analysis of Conjugated Polymer Side Chains for High%E2%80%90Performance Organic.txt,text_mining_GPT_extended
PBDTT-8ttTPD,"benzo[1,2-b;3,4-b]dithiophene (alkylthienyl-substituted) and ttTPD alternating copolymer",2-ethylhexylthienyl (BDT); octyl (TT),alkyl,octyl,tuning solubility and packing,OPV,electronic,≈100 nm,N/A,100–160 kg mol−1,N/A,2.4–3.5,1.85 × 10 −3 cm 2 V −1 s −1,9.30 × 10 −4 cm 2 V −1 s −1,N/A,N/A,8.67%,16.29 mA cm −2,0.83 V,64%,crystalline,3.80 Å,N/A,3 vol% DIO in CB,spin-coating,chlorobenzene (CB) with 3 vol% DIO,toluene and DMF,N/A,inverted OPV stack ITO/ZnO/polymer:PC71BM/MoO3/Ag,uniform nanofibril structure,328_Adv Funct Materials - 2016 - Kim - Optimization and Analysis of Conjugated Polymer Side Chains for High%E2%80%90Performance Organic.txt,scratch/prj/ch_sce_mine/MatAGen/outputs_example/328_Adv Funct Materials - 2016 - Kim - Optimization and Analysis of Conjugated Polymer Side Chains for High%E2%80%90Performance Organic/328_Adv Funct Materials - 2016 - Kim - Optimization and Analysis of Conjugated Polymer Side Chains for High%E2%80%90Performance Organic/pdf/328_Adv Funct Materials - 2016 - Kim - Optimization and Analysis of Conjugated Polymer Side Chains for High%E2%80%90Performance Organic.txt,text_mining_GPT_extended
PBDTT-10ttTPD,"benzo[1,2-b;3,4-b]dithiophene (alkylthienyl-substituted) and ttTPD alternating copolymer",2-ethylhexylthienyl (BDT); decyl (TT),alkyl,decyl,tuning solubility and packing,OPV,electronic,≈100 nm,N/A,100–160 kg mol−1,N/A,2.4–3.5,3.67 × 10 −4 cm 2 V −1 s −1,1.11 × 10 −4 cm 2 V −1 s −1,N/A,N/A,7.00%,12.53 mA cm −2,0.81 V,71%,N/A,N/A,N/A,3 vol% DIO in CB,spin-coating,chlorobenzene (CB) with 3 vol% DIO,toluene and DMF,N/A,inverted OPV stack ITO/ZnO/polymer:PC71BM/MoO3/Ag,nanofibrils ≈20 nm wide,328_Adv Funct Materials - 2016 - Kim - Optimization and Analysis of Conjugated Polymer Side Chains for High%E2%80%90Performance Organic.txt,scratch/prj/ch_sce_mine/MatAGen/outputs_example/328_Adv Funct Materials - 2016 - Kim - Optimization and Analysis of Conjugated Polymer Side Chains for High%E2%80%90Performance Organic/328_Adv Funct Materials - 2016 - Kim - Optimization and Analysis of Conjugated Polymer Side Chains for High%E2%80%90Performance Organic/pdf/328_Adv Funct Materials - 2016 - Kim - Optimization and Analysis of Conjugated Polymer Side Chains for High%E2%80%90Performance Organic.txt,text_mining_GPT_extended
P(T3-MS)-O,polythiophene (regiorandom),multistage cleavable side chains (esters and o-nitrobenzyl),ester; o-nitrobenzyl (photolabile),N/A,aqueous solubility and UV-cleavage,OFET,electronic (p-type),N/A,N/A,11 kDa,N/A,1.9,8.1 × 10−5 cm2 V−1 s−1,N/A,N/A,N/A,N/A,N/A,N/A,N/A,semi-crystalline,N/A,N/A,pristine (cast from chloroform),blade coating,chloroform,toluene,N/A,bottom-gate/bottom-contact architecture,regiorandom polythiophene,385_aqueous-processing-for-printed-organic-electronics-conjugated-polymers-with-multistage-cleavable-side-chains.txt,scratch/prj/ch_sce_mine/MatAGen/outputs_example/385_aqueous-processing-for-printed-organic-electronics-conjugated-polymers-with-multistage-cleavable-side-chains/385_aqueous-processing-for-printed-organic-electronics-conjugated-polymers-with-multistage-cleavable-side-chains/pdf/385_aqueous-processing-for-printed-organic-electronics-conjugated-polymers-with-multistage-cleavable-side-chains.txt,text_mining_GPT_extended
P(T3-MS)-O,polythiophene (regiorandom),multistage cleavable side chains (esters and o-nitrobenzyl),ester; o-nitrobenzyl (photolabile),N/A,aqueous solubility and UV-cleavage,OFET,electronic (p-type),N/A,N/A,11 kDa,N/A,1.9,3.7 × 10−5 cm2 V−1 s−1,N/A,N/A,N/A,N/A,N/A,N/A,N/A,semi-crystalline,N/A,N/A,"irradiated and washed (365 nm, ∼5 mW/cm2; chloroform wash)",blade coating,chloroform,toluene,N/A,bottom-gate/bottom-contact architecture,discrete molecular crystallites,385_aqueous-processing-for-printed-organic-electronics-conjugated-polymers-with-multistage-cleavable-side-chains.txt,scratch/prj/ch_sce_mine/MatAGen/outputs_example/385_aqueous-processing-for-printed-organic-electronics-conjugated-polymers-with-multistage-cleavable-side-chains/385_aqueous-processing-for-printed-organic-electronics-conjugated-polymers-with-multistage-cleavable-side-chains/pdf/385_aqueous-processing-for-printed-organic-electronics-conjugated-polymers-with-multistage-cleavable-side-chains.txt,text_mining_GPT_extended
P(T3-MS)-PE,polythiophene (regiorandom),multistage cleavable side chains (esters and o-nitrobenzyl),ester; o-nitrobenzyl (photolabile),N/A,aqueous solubility and UV-cleavage,OFET,electronic (p-type),N/A,N/A,11 kDa,N/A,1.9,2.5 × 10−4 cm2 V−1 s−1,N/A,N/A,N/A,N/A,N/A,N/A,N/A,semi-crystalline,N/A,N/A,pristine (cast from 1:1 H2O:IPA),blade coating,1:1 H2O:IPA,toluene,N/A,bottom-gate/bottom-contact architecture,high OFF currents,385_aqueous-processing-for-printed-organic-electronics-conjugated-polymers-with-multistage-cleavable-side-chains.txt,scratch/prj/ch_sce_mine/MatAGen/outputs_example/385_aqueous-processing-for-printed-organic-electronics-conjugated-polymers-with-multistage-cleavable-side-chains/385_aqueous-processing-for-printed-organic-electronics-conjugated-polymers-with-multistage-cleavable-side-chains/pdf/385_aqueous-processing-for-printed-organic-electronics-conjugated-polymers-with-multistage-cleavable-side-chains.txt,text_mining_GPT_extended
P(T3-MS)-PE,polythiophene (regiorandom),multistage cleavable side chains (esters and o-nitrobenzyl),ester; o-nitrobenzyl (photolabile),N/A,aqueous solubility and UV-cleavage,OFET,electronic (p-type),N/A,N/A,11 kDa,N/A,1.9,6.8 × 10−5 cm2 V−1 s−1,N/A,N/A,N/A,N/A,N/A,N/A,N/A,semi-crystalline,N/A,N/A,"irradiated and washed (365 nm, ∼5 mW/cm2; 1:1 H2O:IPA wash)",blade coating,1:1 H2O:IPA,toluene,N/A,bottom-gate/bottom-contact architecture,self-doping,385_aqueous-processing-for-printed-organic-electronics-conjugated-polymers-with-multistage-cleavable-side-chains.txt,scratch/prj/ch_sce_mine/MatAGen/outputs_example/385_aqueous-processing-for-printed-organic-electronics-conjugated-polymers-with-multistage-cleavable-side-chains/385_aqueous-processing-for-printed-organic-electronics-conjugated-polymers-with-multistage-cleavable-side-chains/pdf/385_aqueous-processing-for-printed-organic-electronics-conjugated-polymers-with-multistage-cleavable-side-chains.txt,text_mining_GPT_extended
P(5C−Si),"diketopyrrolopyrrole (DPP) and thieno[3,2-b]thiophene (TT)",siloxane side chain with 5 CH2 spacer (Me−Si7),siloxane,m=5,improve elasticity and packing control,OFET,electronic,N/A,100 μm,129 kDa,N/A,2.7,1.15 cm2 V−1 s−1,N/A,N/A,N/A,N/A,N/A,N/A,N/A,N/A,about 3.55 Å,33.56 Å,annealed,annealing,"chloroform, toluene",N/A,N/A,BGTC,edge-on stacking,377_enhancing-the-elasticity-of-conjugated-polymers-through-precise-control-of-the-spacing-between-the-backbone-and.txt,scratch/prj/ch_sce_mine/MatAGen/outputs_example/377_enhancing-the-elasticity-of-conjugated-polymers-through-precise-control-of-the-spacing-between-the-backbone-and/377_enhancing-the-elasticity-of-conjugated-polymers-through-precise-control-of-the-spacing-between-the-backbone-and/pdf/377_enhancing-the-elasticity-of-conjugated-polymers-through-precise-control-of-the-spacing-between-the-backbone-and.txt,text_mining_GPT_extended
P(6C−Si),"diketopyrrolopyrrole (DPP) and thieno[3,2-b]thiophene (TT)",siloxane side chain with 6 CH2 spacer (Me−Si7),siloxane,m=6,improve elasticity and packing control,OFET,electronic,N/A,100 μm,145 kDa,N/A,2.7,1.39 cm2 V−1 s−1,N/A,N/A,N/A,N/A,N/A,N/A,N/A,N/A,about 3.55 Å,34.98 Å,annealed,annealing,"chloroform, toluene",N/A,N/A,BGTC,edge-on stacking,377_enhancing-the-elasticity-of-conjugated-polymers-through-precise-control-of-the-spacing-between-the-backbone-and.txt,scratch/prj/ch_sce_mine/MatAGen/outputs_example/377_enhancing-the-elasticity-of-conjugated-polymers-through-precise-control-of-the-spacing-between-the-backbone-and/377_enhancing-the-elasticity-of-conjugated-polymers-through-precise-control-of-the-spacing-between-the-backbone-and/pdf/377_enhancing-the-elasticity-of-conjugated-polymers-through-precise-control-of-the-spacing-between-the-backbone-and.txt,text_mining_GPT_extended
P(7C−Si),"diketopyrrolopyrrole (DPP) and thieno[3,2-b]thiophene (TT)",siloxane side chain with 7 CH2 spacer (Me−Si7),siloxane,m=7,improve elasticity and packing control,OFET,electronic,N/A,100 μm,182 kDa,N/A,2.1,1.54 cm2 V−1 s−1,N/A,N/A,N/A,N/A,N/A,N/A,N/A,N/A,about 3.55 Å,35.77 Å,annealed,annealing,"chloroform, toluene",N/A,N/A,BGTC,edge-on stacking,377_enhancing-the-elasticity-of-conjugated-polymers-through-precise-control-of-the-spacing-between-the-backbone-and.txt,scratch/prj/ch_sce_mine/MatAGen/outputs_example/377_enhancing-the-elasticity-of-conjugated-polymers-through-precise-control-of-the-spacing-between-the-backbone-and/377_enhancing-the-elasticity-of-conjugated-polymers-through-precise-control-of-the-spacing-between-the-backbone-and/pdf/377_enhancing-the-elasticity-of-conjugated-polymers-through-precise-control-of-the-spacing-between-the-backbone-and.txt,text_mining_GPT_extended
P(8C−Si),"diketopyrrolopyrrole (DPP) and thieno[3,2-b]thiophene (TT)",siloxane side chain with 8 CH2 spacer (Me−Si7),siloxane,m=8,improve elasticity and packing control,OFET,electronic,N/A,100 μm,169 kDa,N/A,2.6,1.11 cm2 V−1 s−1,N/A,N/A,N/A,N/A,N/A,N/A,N/A,N/A,about 3.55 Å,35.98 Å,annealed,annealing,"chloroform, toluene",N/A,N/A,BGTC,edge-on stacking,377_enhancing-the-elasticity-of-conjugated-polymers-through-precise-control-of-the-spacing-between-the-backbone-and.txt,scratch/prj/ch_sce_mine/MatAGen/outputs_example/377_enhancing-the-elasticity-of-conjugated-polymers-through-precise-control-of-the-spacing-between-the-backbone-and/377_enhancing-the-elasticity-of-conjugated-polymers-through-precise-control-of-the-spacing-between-the-backbone-and/pdf/377_enhancing-the-elasticity-of-conjugated-polymers-through-precise-control-of-the-spacing-between-the-backbone-and.txt,text_mining_GPT_extended
P(7C−Si),"diketopyrrolopyrrole (DPP) and thieno[3,2-b]thiophene (TT)",siloxane side chain with 7 CH2 spacer (Me−Si7),siloxane,m=7,improve elasticity and packing control,OFET,electronic,N/A,100 μm,182 kDa,N/A,2.1,0.79 cm2 V−1 s−1,N/A,N/A,N/A,N/A,N/A,N/A,N/A,N/A,about 3.55 Å,35.77 Å,100% strain perpendicular,FOE transfer and stretching,"chloroform, toluene",N/A,N/A,BGTC,no visible cracks,377_enhancing-the-elasticity-of-conjugated-polymers-through-precise-control-of-the-spacing-between-the-backbone-and.txt,scratch/prj/ch_sce_mine/MatAGen/outputs_example/377_enhancing-the-elasticity-of-conjugated-polymers-through-precise-control-of-the-spacing-between-the-backbone-and/377_enhancing-the-elasticity-of-conjugated-polymers-through-precise-control-of-the-spacing-between-the-backbone-and/pdf/377_enhancing-the-elasticity-of-conjugated-polymers-through-precise-control-of-the-spacing-between-the-backbone-and.txt,text_mining_GPT_extended
LGC-D148,"DPP with thiophene and 2,5-difluorophenylene-dithiophene",N/A,N/A,N/A,N/A,OFET,electronic,N/A,N/A,44.6 kDa,N/A,1.44,0.48 ± 0.12 cm2/V s,0.079 ± 0.02 cm2/V s,N/A,N/A,N/A,N/A,N/A,N/A,crystalline,N/A,N/A,annealed at 250 C,spin-coating; thermal annealing,chlorobenzene,chlorobenzene,N/A,top-gate/bottom-contact (TG/BC),ordered crystalline phase,372_1-s2.0-S0143720816314127-main.txt,scratch/prj/ch_sce_mine/MatAGen/outputs_example/372_1-s2.0-S0143720816314127-main/372_1-s2.0-S0143720816314127-main/pdf/372_1-s2.0-S0143720816314127-main.txt,text_mining_GPT_extended
LGC-D148,"DPP with thiophene and 2,5-difluorophenylene-dithiophene",N/A,N/A,N/A,N/A,OFET,electronic,10 nm,N/A,44.6 kDa,N/A,1.44,N/A,N/A,N/A,N/A,N/A,N/A,N/A,N/A,N/A,N/A,N/A,1000 ppm NH3; annealed at 150 C,spin-coating,N/A,chlorobenzene,N/A,bottom-gate/top-contact (BG/TC),N/A,372_1-s2.0-S0143720816314127-main.txt,scratch/prj/ch_sce_mine/MatAGen/outputs_example/372_1-s2.0-S0143720816314127-main/372_1-s2.0-S0143720816314127-main/pdf/372_1-s2.0-S0143720816314127-main.txt,text_mining_GPT_extended
LGC-D148,"DPP with thiophene and 2,5-difluorophenylene-dithiophene",N/A,N/A,N/A,N/A,OFET,electronic,25 nm,N/A,44.6 kDa,N/A,1.44,N/A,N/A,N/A,N/A,N/A,N/A,N/A,N/A,N/A,N/A,N/A,1000 ppm NH3; annealed at 150 C,spin-coating,N/A,chlorobenzene,N/A,bottom-gate/top-contact (BG/TC),N/A,372_1-s2.0-S0143720816314127-main.txt,scratch/prj/ch_sce_mine/MatAGen/outputs_example/372_1-s2.0-S0143720816314127-main/372_1-s2.0-S0143720816314127-main/pdf/372_1-s2.0-S0143720816314127-main.txt,text_mining_GPT_extended
PTBIG-100,TBIG accepting units with bithiophene donor,2-octyldodecyl,alkyl,2-octyldodecyl,N/A,OFET,electronic,N/A,N/A,18.6 kDa,37.1 kDa,1.99,0.13 cm2 V−1 s−1,0.009 cm2 V−1 s−1,N/A,N/A,N/A,N/A,N/A,N/A,crystalline,3.76 Å,22.2 Å,annealed at 250 1C for 30 min,spin coating,dichlorobenzene,toluene,N/A,top-gate/bottom-contact OFET measurement,highly face-on orientation,392_c9tc05641f.txt,scratch/prj/ch_sce_mine/MatAGen/outputs_example/392_c9tc05641f/392_c9tc05641f/pdf/392_c9tc05641f.txt,text_mining_GPT_extended
PTBIG-75,TBIG/IIG accepting units with bithiophene donor,2-octyldodecyl,alkyl,2-octyldodecyl,N/A,OFET,electronic,N/A,N/A,18.0 kDa,32.6 kDa,1.81,0.06 cm2 V−1 s−1,0.045 cm2 V−1 s−1,N/A,N/A,N/A,N/A,N/A,N/A,crystalline,3.76 Å,22.2 Å,annealed at 250 1C for 30 min,spin coating,dichlorobenzene,toluene,N/A,top-gate/bottom-contact OFET measurement,almost half-and-half ratio,392_c9tc05641f.txt,scratch/prj/ch_sce_mine/MatAGen/outputs_example/392_c9tc05641f/392_c9tc05641f/pdf/392_c9tc05641f.txt,text_mining_GPT_extended
PTBIG-50,TBIG/IIG accepting units with bithiophene donor,2-octyldodecyl,alkyl,2-octyldodecyl,N/A,OFET,electronic,N/A,N/A,29.8 kDa,72.9 kDa,2.45,0.008 cm2 V−1 s−1,0.023 cm2 V−1 s−1,N/A,N/A,N/A,N/A,N/A,N/A,crystalline,3.76 Å,22.2 Å,annealed at 250 1C for 30 min,spin coating,dichlorobenzene,toluene,N/A,top-gate/bottom-contact OFET measurement,edge-on dominant distribution,392_c9tc05641f.txt,scratch/prj/ch_sce_mine/MatAGen/outputs_example/392_c9tc05641f/392_c9tc05641f/pdf/392_c9tc05641f.txt,text_mining_GPT_extended
PTBIG-25,TBIG/IIG accepting units with bithiophene donor,2-octyldodecyl,alkyl,2-octyldodecyl,N/A,OFET,electronic,N/A,N/A,26.4 kDa,53.7 kDa,2.03,0.004 cm2 V−1 s−1,0.026 cm2 V−1 s−1,N/A,N/A,N/A,N/A,N/A,N/A,crystalline,3.76 Å,22.2 Å,annealed at 250 1C for 30 min,spin coating,dichlorobenzene,toluene,N/A,top-gate/bottom-contact OFET measurement,edge-on dominant distribution,392_c9tc05641f.txt,scratch/prj/ch_sce_mine/MatAGen/outputs_example/392_c9tc05641f/392_c9tc05641f/pdf/392_c9tc05641f.txt,text_mining_GPT_extended
linear,DPP-CZ-based conjugated backbone,octane,alkyl,octane,packing ability,OFET,electronic,N/A,N/A,N/A,12 kDa,1.7,1.1 × 10−2 cm2 V −1 s−1,N/A,N/A,N/A,N/A,N/A,N/A,N/A,N/A,0.387 nm,N/A,measured under vacuum,spin-casting,chloroform,N/A,N/A,bottom-gate bottom-contact (BGBC) configuration,improved aggregation and π-π stacking,401_fchem-10-1008807.txt,scratch/prj/ch_sce_mine/MatAGen/outputs_example/401_fchem-10-1008807/401_fchem-10-1008807/pdf/401_fchem-10-1008807.txt,text_mining_GPT_extended
branch,DPP-CZ-based conjugated backbone,"2,2,4-trimethylpentane",alkyl,"2,2,4-trimethylpentane",solubility,OFET,electronic,N/A,N/A,N/A,22 kDa,1.9,2.3 × 10−2 cm2 V −1 s−1,N/A,N/A,N/A,N/A,N/A,N/A,N/A,N/A,0.40 nm,N/A,measured under vacuum,spin-casting,chloroform,N/A,N/A,bottom-gate bottom-contact (BGBC) configuration,improved solubility,401_fchem-10-1008807.txt,scratch/prj/ch_sce_mine/MatAGen/outputs_example/401_fchem-10-1008807/401_fchem-10-1008807/pdf/401_fchem-10-1008807.txt,text_mining_GPT_extended
